Repository: scoronepion/MatTime

File: multiTask/cmp-all.csv (part 1 of 19)
Ag,Al,Au,B,Ba,Be,C,Ca,Ce,Co,Cr,Cu,Dy,Er,Fe,Ga,Gd,Ge,Hf,Ho,In,Ir,La,Li,Lu,Mg,Mn,Mo,Nb,Nd,Ni,P,Pb,Pd,Pr,Pt,Rh,Ru,Sb,Sc,Si,Sm,Sn,Sr,Ta,Tb,Ti,Tm,U,V,W,Y,Yb,Zn,Zr,sum,Phase,Dmax,Tg,Tx,Tl
0,0,0,0,0,0,0,0,0,0,0,30,0,0,0,0,0,0,0,0,0,0,0,0,0,0,0,0,0,0,10,20,0,40,0,0,0,0,0,0,0,0,0,0,0,0,0,0,0,0,0,0,0,0,0,100,BMG,72,576.9,655.8,836
0,0,0,0,0,22.5,0,0,0,0,0,12.5,0,0,0,0,0,0,0,0,0,0,0,0,0,0,0,0,0,0,10,0,0,0,0,0,0,0,0,0,0,0,0,0,0,0,13.8,0,0,0,0,0,0,0,41.2,100,BMG,50,623,672,996
8.36,8,0,0,0,10,0,0,0,0,0,27.64,0,0,0,0,0,0,0,0,0,0,0,0,0,0,0,0,0,0,0,0,0,0,0,0,0,0,0,0,0,0,0,0,0,0,0,0,0,0,0,0,0,0,46,100,BMG,35,697,813,1129
8.36,8,0,0,0,6,0,0,0,0,0,31.64,0,0,0,0,0,0,0,0,0,0,0,0,0,0,0,0,0,0,0,0,0,0,0,0,0,0,0,0,0,0,0,0,0,0,0,0,0,0,0,0,0,0,46,100,BMG,35,702,797,1103
8,8,0,0,0,0,0,0,0,0,0,32,0,0,0,0,0,0,0,0,0,0,0,0,0,0,0,0,0,0,4,0,0,0,0,0,0,0,0,0,0,0,0,0,0,0,0,0,0,0,0,0,0,0,48,100,BMG,30,693,788,1129
8,8,0,0,0,0,0,0,0,0,0,34,0,0,0,0,0,0,0,0,0,0,0,0,0,0,0,0,0,0,0,0,0,2,0,0,0,0,0,0,0,0,0,0,0,0,0,0,0,0,0,0,0,0,48,100,BMG,30,699,794,1140
6.6,0,0,0,0,0,0,0,0,0,0,22.9,0,0,0,0,11,0,0,0,0,0,0,0,0,59.5,0,0,0,0,0,0,0,0,0,0,0,0,0,0,0,0,0,0,0,0,0,0,0,0,0,0,0,0,0,100,BMG,27,425,472,734
8,8,0,0,0,0,0,0,0,0,0,36,0,0,0,0,0,0,2,0,0,0,0,0,0,0,0,0,0,0,0,0,0,0,0,0,0,0,0,0,0,0,0,0,0,0,0,0,0,0,0,0,0,0,46,100,BMG,25,692,794,1147
8,8,0,0,0,0,0,0,0,0,0,34,0,0,0,0,0,0,0,0,0,0,0,0,0,0,0,0,0,0,2,0,0,0,0,0,0,0,0,0,0,0,0,0,0,0,0,0,0,0,0,0,0,0,48,100,BMG,25,687,797,1131
8,8,0,0,0,0,0,0,0,0,0,30,0,0,0,0,0,0,0,0,0,0,0,0,0,0,0,0,0,0,6,0,0,0,0,0,0,0,0,0,0,0,0,0,0,0,0,0,0,0,0,0,0,0,48,100,BMG,25,695,779,1131
0,0,0,0,0,0,0,0,0,0,0,0,0,0,0,0,0,0,0,0,0,0,0,0,0,0,0,0,0,0,40,20,0,40,0,0,0,0,0,0,0,0,0,0,0,0,0,0,0,0,0,0,0,0,0,100,BMG,25,590,671,991
8,8,0,0,0,0,0,0,0,0,0,32,0,0,0,0,0,0,0,0,0,0,0,0,0,0,0,0,0,0,0,0,0,4,0,0,0,0,0,0,0,0,0,0,0,0,0,0,0,0,0,0,0,0,48,100,BMG,25,705,795,1153
0,24,0,0,0,0,0,0,0,10,0,0,0,0,0,0,0,0,0,0,0,0,0,0,0,0,0,0,0,0,10,0,0,0,0,0,0,0,0,20,0,0,0,0,0,0,0,0,0,0,0,36,0,0,0,100,BMG,25,645,731,1010
0,24,0,0,0,0,0,0,0,20,0,0,0,0,0,0,0,0,0,0,0,0,0,0,0,0,0,0,0,0,0,0,0,0,0,0,0,0,0,20,0,0,0,0,0,0,0,0,0,0,0,36,0,0,0,100,BMG,25,645,760,1034
8,8,0,0,0,0,0,0,0,0,0,36,0,0,0,0,0,0,0,0,0,0,0,0,0,0,0,0,0,0,0,0,0,0,0,0,0,0,0,0,0,0,0,0,0,0,0,0,0,0,0,0,0,0,48,100,BMG,25,683,791,1142
8,8,2,0,0,0,0,0,0,0,0,34,0,0,0,0,0,0,0,0,0,0,0,0,0,0,0,0,0,0,0,0,0,0,0,0,0,0,0,0,0,0,0,0,0,0,0,0,0,0,0,0,0,0,48,100,BMG,20,705,799,1153
8,8,4,0,0,0,0,0,0,0,0,32,0,0,0,0,0,0,0,0,0,0,0,0,0,0,0,0,0,0,0,0,0,0,0,0,0,0,0,0,0,0,0,0,0,0,0,0,0,0,0,0,0,0,48,100,BMG,20,713,806,1153
8,8,0,0,0,0,0,0,0,0,0,38,0,0,0,0,0,0,0,0,0,0,0,0,0,0,0,0,0,0,0,0,0,0,0,0,0,0,0,0,0,0,0,0,0,0,0,0,0,0,0,0,0,0,46,100,BMG,20,692,795,1145
8,8,0,0,0,0,0,0,0,0,0,36,0,0,0,0,0,0,4,0,0,0,0,0,0,0,0,0,0,0,0,0,0,0,0,0,0,0,0,0,0,0,0,0,0,0,0,0,0,0,0,0,0,0,44,100,BMG,20,694,795,1155
2.33,14,0,0,0,0,0,0,0,5,0,11.67,0,0,0,0,0,0,0,0,0,0,62,0,0,0,0,0,0,0,5,0,0,0,0,0,0,0,0,0,0,0,0,0,0,0,0,0,0,0,0,0,0,0,0,100,BMG,20,418,491,703
8,8,0,0,0,0,0,0,0,0,0,30,0,0,0,0,0,0,0,0,0,0,0,0,0,0,0,0,0,0,0,0,0,6,0,0,0,0,0,0,0,0,0,0,0,0,0,0,0,0,0,0,0,0,48,100,BMG,20,709,796,1155
8.36,8,0,0,0,0,0,0,0,0,0,37.64,0,0,0,0,0,0,0,0,0,0,0,0,0,0,0,0,0,0,0,0,0,0,0,0,0,0,0,0,0,0,0,0,0,0,0,0,0,0,0,0,0,0,46,100,BMG,20,707,780,1154
5,19,0,0,0,0,0,0,0,19,0,4.75,0,0,0,0,0,0,0,0,0,0,0,0,0,0,0,0,0,0,0,0,0,0,0,0,0,0,0,0,0,0,0,0,0,0,0,0,0,0,0,0,0,0,52.25,100,BMG,16,747,806,1220
3,19.4,0,0,0,0,0,0,0,19.4,0,4.85,0,0,0,0,0,0,0,0,0,0,0,0,0,0,0,0,0,0,0,0,0,0,0,0,0,0,0,0,0,0,0,0,0,0,0,0,0,0,0,0,0,0,53.35,100,BMG,16,740,805,1246
0,0,0,6,0,0,15,0,0,7,15,0,0,0,41,0,0,0,0,0,0,0,0,0,0,0,0,14,0,0,0,0,0,0,0,0,0,0,0,0,0,0,0,0,0,0,0,0,0,0,0,2,0,0,0,100,BMG,16,838,875,1436
2,14,0,0,0,0,0,0,0,6,0,10,0,0,0,0,0,0,0,0,0,0,62,0,0,0,0,0,0,0,6,0,0,0,0,0,0,0,0,0,0,0,0,0,0,0,0,0,0,0,0,0,0,0,0,100,BMG,16,429,471,698
2.67,14,0,0,0,0,0,0,0,4,0,13.33,0,0,0,0,0,0,0,0,0,0,62,0,0,0,0,0,0,0,4,0,0,0,0,0,0,0,0,0,0,0,0,0,0,0,0,0,0,0,0,0,0,0,0,100,BMG,16,415,477,708
3.33,14,0,0,0,0,0,0,0,2,0,16.67,0,0,0,0,0,0,0,0,0,0,62,0,0,0,0,0,0,0,2,0,0,0,0,0,0,0,0,0,0,0,0,0,0,0,0,0,0,0,0,0,0,0,0,100,BMG,16,412,472,713
0,7.5,0,0,0,0,0,0,0,0,0,17.5,0,0,0,0,0,0,0,0,0,0,0,0,0,0,0,0,0,0,10,0,0,0,0,0,0,0,0,0,0,0,0,0,0,0,0,0,0,0,0,0,0,0,65,100,BMG,16,656.5,735.6,1167
8,8,6,0,0,0,0,0,0,0,0,30,0,0,0,0,0,0,0,0,0,0,0,0,0,0,0,0,0,0,0,0,0,0,0,0,0,0,0,0,0,0,0,0,0,0,0,0,0,0,0,0,0,0,48,100,BMG,15,723,813,1159
8,8,0,0,0,0,0,0,0,0,0,34,0,0,0,0,0,0,0,0,0,0,0,0,0,0,0,0,0,0,0,0,0,0,0,0,0,0,0,0,0,0,0,0,0,0,0,0,0,0,0,0,0,0,50,100,BMG,15,680,780,1148
8,8,0,0,0,0,0,0,0,0,0,40,0,0,0,0,0,0,0,0,0,0,0,0,0,0,0,0,0,0,0,0,0,0,0,0,0,0,0,0,0,0,0,0,0,0,0,0,0,0,0,0,0,0,44,100,BMG,15,693,791,1176
8,8,0,0,0,0,0,0,0,0,0,36,0,0,0,0,0,0,6,0,0,0,0,0,0,0,0,0,0,0,0,0,0,0,0,0,0,0,0,0,0,0,0,0,0,0,0,0,0,0,0,0,0,0,42,100,BMG,15,695,796,1187
7,18.6,0,0,0,0,0,0,0,18.6,0,4.65,0,0,0,0,0,0,0,0,0,0,0,0,0,0,0,0,0,0,0,0,0,0,0,0,0,0,0,0,0,0,0,0,0,0,0,0,0,0,0,0,0,0,51.15,100,BMG,14,753,806,1222
0,0,0,0,0,0,0,0,0,0,0,31,0,0,0,0,0,0,0,0,0,0,0,0,0,57,0,0,0,5.4,0,0,0,0,0,0,0,0,0,0,0,0,0,0,0,0,0,0,0,0,0,6.6,0,0,0,100,BMG,14,427,491,778
5,0,0,0,0,0,0,0,0,0,0,7.5,0,0,0,0,5,0,0,0,0,0,0,0,0,65,0,0,0,0,7.5,0,0,0,0,0,0,0,0,0,0,0,0,0,0,0,0,0,0,0,0,5,0,5,0,100,BMG,14,434,472,718
5,0,0,0,0,0,0,0,0,0,0,7.5,0,0,0,0,7.5,0,0,0,0,0,0,0,0,65,0,0,0,0,7.5,0,0,0,0,0,0,0,0,0,0,0,0,0,0,0,0,0,0,0,0,2.5,0,5,0,100,BMG,13,438,474,719
0,6.93,0,0,0,0,0,0,0,0,0,49.5,0,0,0,0,0,0,0,0,0,0,0,0,0,0,0,0,0,0,0,0,0,0,0,0,0,0,0,0,1,0,0,0,0,0,0,0,0,0,0,0,0,0,42.57,100,BMG,12,720,797,1226
0,7,0,0,0,0,0,0,0,0,0,46,0,0,0,0,1,0,0,0,0,0,0,0,0,0,0,0,0,0,0,0,0,0,0,0,0,0,0,0,0,0,0,0,0,0,0,0,0,0,0,0,0,0,46,100,BMG,12,698,771,1139
8,8,0,0,0,0,0,0,0,0,0,42,0,0,0,0,0,0,0,0,0,0,0,0,0,0,0,0,0,0,0,0,0,0,0,0,0,0,0,0,0,0,0,0,0,0,0,0,0,0,0,0,0,0,42,100,BMG,12,705,780,1213
0,7,0,0,0,7,0,0,0,0,0,43,0,0,0,0,0,0,0,0,0,0,0,0,0,0,0,0,0,0,0,0,0,0,0,0,0,0,0,0,0,0,0,0,0,0,0,0,0,0,0,0,0,0,43,100,BMG,12,710,813,1126
0,16,0,0,0,0,0,0,32,5,0,10,0,0,0,0,0,0,0,0,0,0,32,0,0,0,0,0,0,0,5,0,0,0,0,0,0,0,0,0,0,0,0,0,0,0,0,0,0,0,0,0,0,0,0,100,BMG,12,413,467,718
0,14,0,0,0,0,0,0,0,0,0,12,0,0,0,0,0,0,0,0,0,0,62,0,0,0,0,0,0,0,12,0,0,0,0,0,0,0,0,0,0,0,0,0,0,0,0,0,0,0,0,0,0,0,0,100,BMG,12,423,452,744
0,0,0,0,0,0,0,0,0,0,0,31.5,0,0,0,0,0,0,0,0,0,0,0,0,0,57,0,0,0,3.5,0,0,0,0,0,0,0,0,0,0,0,0,0,0,0,0,0,0,0,0,0,8,0,0,0,100,BMG,12,426,501,778
0,0,0,0,0,0,0,0,0,0,0,28,0,0,0,0,11,0,0,0,0,0,0,0,0,61,0,0,0,0,0,0,0,0,0,0,0,0,0,0,0,0,0,0,0,0,0,0,0,0,0,0,0,0,0,100,BMG,12,422,483,737
2,7,0,0,0,0,0,0,0,0,0,43,0,0,0,0,0,0,0,0,0,0,0,0,0,0,0,0,0,0,0,0,0,0,0,0,0,0,0,0,0,0,0,0,0,0,0,0,0,0,0,0,0,0,48,100,BMG,12,700,761,1152
0,15.6,0,0,0,0,0,0,0,0,0,11.2,0,0,0,0,0,0,0,0,0,0,62,0,0,0,0,0,0,0,11.2,0,0,0,0,0,0,0,0,0,0,0,0,0,0,0,0,0,0,0,0,0,0,0,0,100,BMG,11,410,453,712
5,0,0,0,0,0,0,0,0,0,0,7.5,0,0,0,0,10,0,0,0,0,0,0,0,0,65,0,0,0,0,7.5,0,0,0,0,0,0,0,0,0,0,0,0,0,0,0,0,0,0,0,0,0,0,5,0,100,BMG,11,440,477,726
0,15.9,0,0,0,0,0,0,0,0,0,11.35,0,0,0,0,0,0,0,0,0,0,61.4,0,0,0,0,0,0,0,11.35,0,0,0,0,0,0,0,0,0,0,0,0,0,0,0,0,0,0,0,0,0,0,0,0,100,BMG,10.5,413,459,729
0,6.965,0,0,0,0,0,0,0,0,0,49.75,0,0,0,0,0,0,0,0,0,0,0,0,0,0,0,0,0,0,0,0,0,0,0,0,0,0,0,0,0.5,0,0,0,0,0,0,0,0,0,0,0,0,0,42.785,100,BMG,10,719,791,1214
1,19.8,0,0,0,0,0,0,0,19.8,0,4.95,0,0,0,0,0,0,0,0,0,0,0,0,0,0,0,0,0,0,0,0,0,0,0,0,0,0,0,0,0,0,0,0,0,0,0,0,0,0,0,0,0,0,54.45,100,BMG,10,739,813,1275
3,9.7,0,0,0,0,0,0,0,0,0,22.31,0,0,4.85,0,0,0,0,0,0,0,0,0,0,0,0,0,0,0,0,0,0,0,0,0,0,0,0,0,0,0,0,0,0,0,0,0,0,0,0,0,0,0,60.14,100,BMG,10,658,743,1181
0,0,0,0,0,0,0,50,0,0,0,25,0,0,0,0,0,0,0,0,0,0,0,0,0,15,0,0,0,0,0,0,0,0,0,0,0,0,0,0,0,0,0,0,0,0,0,0,0,0,0,0,0,10,0,100,BMG,10,395,434,678
0,0,0,0,0,0,0,50,0,0,0,25,0,0,0,0,0,0,0,0,0,0,0,0,0,20,0,0,0,0,0,0,0,0,0,0,0,0,0,0,0,0,0,0,0,0,0,0,0,0,0,0,0,5,0,100,BMG,10,399,441,654
0,0,0,0,0,0,0,50,0,0,0,27.5,0,0,0,0,0,0,0,0,0,0,0,0,0,22.5,0,0,0,0,0,0,0,0,0,0,0,0,0,0,0,0,0,0,0,0,0,0,0,0,0,0,0,0,0,100,BMG,10,400,442,663
0,0,0,0,0,0,0,60,0,0,0,0,0,0,0,0,0,0,0,0,0,0,0,0,0,17.5,0,0,0,0,0,0,0,0,0,0,0,0,0,0,0,0,0,0,0,0,0,0,0,0,0,0,0,22.5,0,100,BMG,10,383,421,650
0,0,0,0,0,0,0,62.5,0,0,0,0,0,0,0,0,0,0,0,0,0,0,0,0,0,17.5,0,0,0,0,0,0,0,0,0,0,0,0,0,0,0,0,0,0,0,0,0,0,0,0,0,0,0,20,0,100,BMG,10,375,412,640
0,10,0,0,0,0,0,0,68,2,0,20,0,0,0,0,0,0,0,0,0,0,0,0,0,0,0,0,0,0,0,0,0,0,0,0,0,0,0,0,0,0,0,0,0,0,0,0,0,0,0,0,0,0,0,100,BMG,10,352,419,716
0,10,0,0,0,0,0,0,69.5,0.5,0,20,0,0,0,0,0,0,0,0,0,0,0,0,0,0,0,0,0,0,0,0,0,0,0,0,0,0,0,0,0,0,0,0,0,0,0,0,0,0,0,0,0,0,0,100,BMG,10,337,419,716
0,10,0,0,0,0,0,0,69,1,0,20,0,0,0,0,0,0,0,0,0,0,0,0,0,0,0,0,0,0,0,0,0,0,0,0,0,0,0,0,0,0,0,0,0,0,0,0,0,0,0,0,0,0,0,100,BMG,10,340,421,713
0,10,0,0,0,0,0,0,69,0,0,20,0,0,0,0,0,0,0,0,0,0,0,0,0,0,0,0,1,0,0,0,0,0,0,0,0,0,0,0,0,0,0,0,0,0,0,0,0,0,0,0,0,0,0,100,BMG,10,352,412,728
0,0,0,6,0,0,15,0,0,48,15,0,0,2,0,0,0,0,0,0,0,0,0,0,0,0,0,14,0,0,0,0,0,0,0,0,0,0,0,0,0,0,0,0,0,0,0,0,0,0,0,0,0,0,0,100,BMG,10,848,933,1394
6,6,0,0,0,0,0,0,0,0,0,44,0,0,0,0,0,0,0,0,0,0,0,0,0,0,0,0,0,0,0,0,0,0,0,0,0,0,0,0,0,0,0,0,0,0,0,0,0,0,0,0,0,0,44,100,BMG,10,698,790,1144
0,7,0,0,0,0,0,0,0,0,0,46,0,0,0,0,0,0,0,0,0,0,0,0,0,0,0,0,0,0,0,0,0,0,0,0,0,0,0,0,0,0,0,0,0,0,0,0,0,0,0,5,0,0,42,100,BMG,10,672,772,1113
0,9,0,0,0,0,0,0,0,0,0,49,0,0,0,0,0,0,42,0,0,0,0,0,0,0,0,0,0,0,0,0,0,0,0,0,0,0,0,0,0,0,0,0,0,0,0,0,0,0,0,0,0,0,0,100,BMG,10,778,863,1249
8,8,0,0,0,0,0,0,0,0,0,34,0,0,2,0,0,0,0,0,0,0,0,0,0,0,0,0,0,0,0,0,0,0,0,0,0,0,0,0,0,0,0,0,0,0,0,0,0,0,0,0,0,0,48,100,BMG,10,705,806,1169
0,0,0,6,0,0,15,0,0,9,15,0,0,0,39,0,0,0,0,0,0,0,0,0,0,0,0,14,0,0,0,0,0,0,0,0,0,0,0,0,0,0,0,0,0,0,0,0,0,0,0,2,0,0,0,100,BMG,10,838,888,1466
0,14,0,0,0,0,0,0,0,0,0,29.25,0,0,0,0,0,0,47,0,0,0,0,0,0,0,0,0,0,0,9.75,0,0,0,0,0,0,0,0,0,0,0,0,0,0,0,0,0,0,0,0,0,0,0,0,100,BMG,10,790,875,1278
0,13,0,0,0,0,0,0,0,0,0,29.25,0,0,0,0,0,0,48,0,0,0,0,0,0,0,0,0,0,0,9.75,0,0,0,0,0,0,0,0,0,0,0,0,0,0,0,0,0,0,0,0,0,0,0,0,100,BMG,10,785,874,1280
0,16,0,0,0,0,0,0,32,3,0,12,0,0,0,0,0,0,0,0,0,0,32,0,0,0,0,0,0,0,5,0,0,0,0,0,0,0,0,0,0,0,0,0,0,0,0,0,0,0,0,0,0,0,0,100,BMG,10,406,455,709
0,16,0,0,0,0,0,0,32,0,0,15,0,0,0,0,0,0,0,0,0,0,32,0,0,0,0,0,0,0,5,0,0,0,0,0,0,0,0,0,0,0,0,0,0,0,0,0,0,0,0,0,0,0,0,100,BMG,10,403,451,712
0,16,0,0,0,0,0,0,32,10,0,5,0,0,0,0,0,0,0,0,0,0,32,0,0,0,0,0,0,0,5,0,0,0,0,0,0,0,0,0,0,0,0,0,0,0,0,0,0,0,0,0,0,0,0,100,BMG,10,424,472,767
0,16,0,0,0,0,0,0,32,8,0,7,0,0,0,0,0,0,0,0,0,0,32,0,0,0,0,0,0,0,5,0,0,0,0,0,0,0,0,0,0,0,0,0,0,0,0,0,0,0,0,0,0,0,0,100,BMG,10,416,471,739
0,10.5,0,0,0,0,0,0,0,0,0,24,0,0,0,0,0,0,0,0,0,0,62,0,0,3.5,0,0,0,0,0,0,0,0,0,0,0,0,0,0,0,0,0,0,0,0,0,0,0,0,0,0,0,0,0,100,BMG,10,386,431,712
0,10.8,0,0,0,0,0,0,0,0,0,24,0,0,0,0,0,0,0,0,0,0,62,0,0,3.2,0,0,0,0,0,0,0,0,0,0,0,0,0,0,0,0,0,0,0,0,0,0,0,0,0,0,0,0,0,100,BMG,10,387,421,710
0,9.8,0,0,0,0,0,0,0,0,0,24,0,0,0,0,0,0,0,0,0,0,62,0,0,4.2,0,0,0,0,0,0,0,0,0,0,0,0,0,0,0,0,0,0,0,0,0,0,0,0,0,0,0,0,0,100,BMG,10,386,440,719
0,15.2,0,0,0,0,0,0,0,0,0,10.85,0,0,0,0,0,0,0,0,0,0,63.1,0,0,0,0,0,0,0,10.85,0,0,0,0,0,0,0,0,0,0,0,0,0,0,0,0,0,0,0,0,0,0,0,0,100,BMG,10,408,448,709
0,0,0,0,0,0,0,0,0,0,0,31.5,0,0,0,0,0,0,0,0,0,0,0,0,0,57,0,0,0,2.3,0,0,0,0,0,0,0,0,0,0,0,0,0,0,0,0,0,0,0,0,0,9.2,0,0,0,100,BMG,10,428,502,777
5,0,0,0,0,0,0,0,0,0,0,15,0,0,0,0,10,0,0,0,0,0,0,0,0,65,0,0,0,0,0,0,0,5,0,0,0,0,0,0,0,0,0,0,0,0,0,0,0,0,0,0,0,0,0,100,BMG,10,430,472,748
8,8,0,0,0,0,0,0,0,0,0,36,0,0,0,0,0,0,0,0,0,0,0,0,0,0,0,0,2,0,0,0,0,0,0,0,0,0,0,0,0,0,0,0,0,0,0,0,0,0,0,0,0,0,46,100,BMG,10,707,765,1150
8,8,0,0,0,0,0,0,0,0,0,36,0,0,0,0,0,0,0,0,0,0,0,0,0,0,0,0,0,0,0,0,0,0,0,0,0,0,0,0,0,0,0,0,0,0,2,0,0,0,0,0,0,0,46,100,BMG,10,696,750,1145
8,7,0,0,0,0,0,0,0,0,0,37,0,0,0,0,0,0,0,0,0,0,0,0,0,0,0,0,0,0,0,0,0,0,0,0,0,0,0,0,0,0,0,0,0,0,0,0,0,0,0,0,0,0,48,100,BMG,10,698,765,1125
5,7,0,0,0,0,0,0,0,0,0,40,0,0,0,0,0,0,0,0,0,0,0,0,0,0,0,0,0,0,0,0,0,0,0,0,0,0,0,0,0,0,0,0,0,0,0,0,0,0,0,0,0,0,48,100,BMG,10,699,769,1121
3,7,0,0,0,0,0,0,0,0,0,42,0,0,0,0,0,0,0,0,0,0,0,0,0,0,0,0,0,0,0,0,0,0,0,0,0,0,0,0,0,0,0,0,0,0,0,0,0,0,0,0,0,0,48,100,BMG,10,700,763,1135
0,10,0,0,0,0,0,0,0,0,0,20,0,0,0,0,0,0,0,0,0,0,0,0,0,0,0,0,0,0,8,0,0,0,0,0,0,0,0,0,0,0,0,0,0,0,5,0,0,0,0,0,0,0,57,100,BMG,10,676.7,720,1145
0,8,0,0,0,0,0,0,0,0,0,13.5,0,0,0,0,0,0,0,0,0,0,0,0,0,0,0,0,0,0,8.5,0,0,0,0,0,0,0,0,0,0,0,0,0,0,0,0,0,0,0,0,0,0,0,70,100,BMG,10,625,707,1171
5,0,0,0,0,0,0,0,0,0,0,7.5,0,0,0,0,2.5,0,0,0,0,0,0,0,0,65,0,0,0,0,7.5,0,0,0,0,0,0,0,0,0,0,0,0,0,0,0,0,0,0,0,0,7.5,0,5,0,100,BMG,9.5,433,473,735
0,0,0,0,0,0,0,50,0,0,0,25,0,0,0,0,0,0,0,0,0,0,0,0,0,25,0,0,0,0,0,0,0,0,0,0,0,0,0,0,0,0,0,0,0,0,0,0,0,0,0,0,0,0,0,100,BMG,9,400,439,655
5,5,0,0,0,0,0,0,0,0,0,45,0,0,0,0,0,0,0,0,0,0,0,0,0,0,0,0,0,0,0,0,0,0,0,0,0,0,0,0,0,0,0,0,0,0,0,0,0,0,0,0,0,0,45,100,BMG,9,697,783,1147
0,0,0,6,0,0,15,0,0,5,15,0,0,0,43,0,0,0,0,0,0,0,0,0,0,0,0,14,0,0,0,0,0,0,0,0,0,0,0,0,0,0,0,0,0,0,0,0,0,0,0,2,0,0,0,100,BMG,9,835,872,1442
0,25,0,0,0,0,0,0,0,5,0,10,0,0,0,0,0,0,0,0,0,0,55,0,0,0,0,0,0,0,5,0,0,0,0,0,0,0,0,0,0,0,0,0,0,0,0,0,0,0,0,0,0,0,0,100,BMG,9,465.2,541.8,822.5
5,12.5,0,0,0,0,0,0,0,5,0,15,0,0,0,0,0,0,0,0,0,0,62.5,0,0,0,0,0,0,0,0,0,0,0,0,0,0,0,0,0,0,0,0,0,0,0,0,0,0,0,0,0,0,0,0,100,BMG,9,397,474,700
0,0,0,0,0,0,0,0,0,0,0,30.5,0,0,0,0,0,0,0,0,0,0,0,0,0,58.5,0,0,0,0,0,0,0,0,0,0,0,0,0,0,0,0,0,0,0,0,0,0,0,0,0,11,0,0,0,100,BMG,9,422,496,762
0,0,0,0,0,0,0,0,0,0,0,26.5,0,0,0,0,11,0,0,0,0,0,0,0,0,62.5,0,0,0,0,0,0,0,0,0,0,0,0,0,0,0,0,0,0,0,0,0,0,0,0,0,0,0,0,0,100,BMG,9,427,483,748
10,0,0,0,0,0,0,0,0,0,0,15,0,0,0,0,8,0,0,0,0,0,0,0,0,65,0,0,0,0,0,0,0,0,0,0,0,0,0,0,0,0,0,0,0,0,0,0,0,0,0,2,0,0,0,100,BMG,9,420,464,683
5,0,0,0,0,0,0,0,0,0,0,7.5,0,0,0,0,0,0,0,0,0,0,0,0,0,65,0,0,0,0,7.5,0,0,0,0,0,0,0,0,0,0,0,0,0,0,0,0,0,0,0,0,10,0,5,0,100,BMG,9,430,459,728
0,2,0,5.88,0,0,12.74,0,0,0,9.8,0,0,1.96,58.8,0,0,0,0,0,0,0,0,0,0,0,0,8.82,0,0,0,0,0,0,0,0,0,0,0,0,0,0,0,0,0,0,0,0,0,0,0,0,0,0,0,100,BMG,8,810,846,1412
0,0,0,5.88,0,2,12.74,0,0,0,9.8,0,0,1.96,58.8,0,0,0,0,0,0,0,0,0,0,0,0,8.82,0,0,0,0,0,0,0,0,0,0,0,0,0,0,0,0,0,0,0,0,0,0,0,0,0,0,0,100,BMG,8,793,843,1399
0,0,0,5.88,0,0,12.74,0,0,0,9.8,0,0,1.96,58.8,0,0,0,0,0,0,0,0,0,0,0,0,8.82,0,0,2,0,0,0,0,0,0,0,0,0,0,0,0,0,0,0,0,0,0,0,0,0,0,0,0,100,BMG,8,796,834,1405
0,0,0,0,0,0,0,50,0,0,0,30,0,0,0,0,0,0,0,0,0,0,0,0,0,20,0,0,0,0,0,0,0,0,0,0,0,0,0,0,0,0,0,0,0,0,0,0,0,0,0,0,0,0,0,100,BMG,8,401,442,690
0,0,0,0,0,0,0,50,0,0,0,10,0,0,0,0,0,0,0,0,0,0,0,0,0,25,0,0,0,0,0,0,0,0,0,0,0,0,0,0,0,0,0,0,0,0,0,0,0,0,0,0,0,15,0,100,BMG,8,383,430,723
0,0,0,0,0,0,0,55,0,0,0,20,0,0,0,0,0,0,0,0,0,0,0,0,0,25,0,0,0,0,0,0,0,0,0,0,0,0,0,0,0,0,0,0,0,0,0,0,0,0,0,0,0,0,0,100,BMG,8,398,428,668
0,10,0,0,0,0,0,0,65,5,0,20,0,0,0,0,0,0,0,0,0,0,0,0,0,0,0,0,0,0,0,0,0,0,0,0,0,0,0,0,0,0,0,0,0,0,0,0,0,0,0,0,0,0,0,100,BMG,8,363,414,695
0,10,0,0,0,0,0,0,68,0,0,20,0,0,0,0,0,0,0,0,0,0,0,0,0,0,0,0,2,0,0,0,0,0,0,0,0,0,0,0,0,0,0,0,0,0,0,0,0,0,0,0,0,0,0,100,BMG,8,345,421,721
0,10,0,0,0,0,0,0,69.8,0.2,0,20,0,0,0,0,0,0,0,0,0,0,0,0,0,0,0,0,0,0,0,0,0,0,0,0,0,0,0,0,0,0,0,0,0,0,0,0,0,0,0,0,0,0,0,100,BMG,8,339,414,721
0,0,0,0,0,0,0,36.4,0,0,0,36.4,0,0,0,0,0,0,0,0,0,0,0,0,0,27.2,0,0,0,0,0,0,0,0,0,0,0,0,0,0,0,0,0,0,0,0,0,0,0,0,0,0,0,0,0,100,BMG,8,383,412,706
0,0,0,0,0,0,0,31.8,0,0,0,36.4,0,0,0,0,0,0,0,0,0,0,0,0,0,31.8,0,0,0,0,0,0,0,0,0,0,0,0,0,0,0,0,0,0,0,0,0,0,0,0,0,0,0,0,0,100,BMG,8,388,400,742
7,7,0,0,0,0,0,0,0,0,0,43,0,0,0,0,0,0,0,0,0,0,0,0,0,0,0,0,0,0,0,0,0,0,0,0,0,0,0,0,0,0,0,0,0,0,0,0,0,0,0,0,0,0,43,100,BMG,8,710,797,1125
3,7,0,0,0,0,0,0,0,0,0,45,0,0,0,0,0,0,0,0,0,0,0,0,0,0,0,0,0,0,0,0,0,0,0,0,0,0,0,0,0,0,0,0,0,0,0,0,0,0,0,0,0,0,45,100,BMG,8,708,786,1177
0,7,0,0,0,0,0,0,0,0,0,46,0,0,0,0,0,0,0,0,0,0,0,0,0,0,0,0,0,0,0,0,0,0,0,0,0,0,0,0,0,0,0,0,0,0,0,0,0,0,0,2,0,0,45,100,BMG,8,693,770,1143
10,0,0,0,0,0,0,0,0,0,0,49,0,0,0,0,0,0,0,0,0,0,0,0,0,0,0,0,0,0,0,0,0,0,0,0,0,0,0,0,0,0,0,0,0,0,5,0,0,0,0,0,0,0,36,100,BMG,8,691,737,1130
0,24,0,0,0,0,0,0,0,20,0,0,0,50,0,0,0,0,0,0,0,0,0,0,0,0,0,0,0,0,0,0,0,0,0,0,0,0,0,0,0,0,0,0,0,0,0,0,0,0,0,6,0,0,0,100,BMG,8,651,702,1078
0,0,0,6,0,0,15,0,0,3,15,0,0,0,45,0,0,0,0,0,0,0,0,0,0,0,0,14,0,0,0,0,0,0,0,0,0,0,0,0,0,0,0,0,0,0,0,0,0,0,0,2,0,0,0,100,BMG,8,834,880,1446
0,0,0,6,0,0,15,0,0,0,15,0,0,2,48,0,0,0,0,0,0,0,0,0,0,0,0,14,0,0,0,0,0,0,0,0,0,0,0,0,0,0,0,0,0,0,0,0,0,0,0,0,0,0,0,100,BMG,8,844,880,1446
0,0,0,6,0,0,12,0,0,0,7,0,0,2,56,0,0,0,0,0,0,0,0,0,0,0,5,12,0,0,0,0,0,0,0,0,0,0,0,0,0,0,0,0,0,0,0,0,0,0,0,0,0,0,0,100,BMG,8,793,832,1401
0,0,0,6,0,0,10,0,0,0,10,0,0,2,60,0,0,0,0,0,0,0,0,0,0,0,0,9,0,0,3,0,0,0,0,0,0,0,0,0,0,0,0,0,0,0,0,0,0,0,0,0,0,0,0,100,BMG,8,798,827,1421
0,0,0,6,0,0,13,0,0,0,10,0,0,2,60,0,0,0,0,0,0,0,0,0,0,0,0,9,0,0,0,0,0,0,0,0,0,0,0,0,0,0,0,0,0,0,0,0,0,0,0,0,0,0,0,100,BMG,8,808,848,1421
0,12,0,0,0,0,0,0,0,0,0,27.75,0,0,0,0,0,0,51,0,0,0,0,0,0,0,0,0,0,0,9.25,0,0,0,0,0,0,0,0,0,0,0,0,0,0,0,0,0,0,0,0,0,0,0,0,100,BMG,8,777,872,1344
0,17.5,0,0,0,0,0,0,0,0,0,12.45,0,0,0,0,0,0,0,0,0,0,57.6,0,0,0,0,0,0,0,12.45,0,0,0,0,0,0,0,0,0,0,0,0,0,0,0,0,0,0,0,0,0,0,0,0,100,BMG,8,425,499,790
0,16.6,0,0,0,0,0,0,0,0,0,11.9,0,0,0,0,0,0,0,0,0,0,59.6,0,0,0,0,0,0,0,11.9,0,0,0,0,0,0,0,0,0,0,0,0,0,0,0,0,0,0,0,0,0,0,0,0,100,BMG,8,416,475,750
0,16.3,0,0,0,0,0,0,0,0,0,11.6,0,0,0,0,0,0,0,0,0,0,60.5,0,0,0,0,0,0,0,11.6,0,0,0,0,0,0,0,0,0,0,0,0,0,0,0,0,0,0,0,0,0,0,0,0,100,BMG,8,414,465,734
5,12.5,0,0,0,0,0,0,0,2.5,0,17.5,0,0,0,0,0,0,0,0,0,0,62.5,0,0,0,0,0,0,0,0,0,0,0,0,0,0,0,0,0,0,0,0,0,0,0,0,0,0,0,0,0,0,0,0,100,BMG,8,393,473,712
4,14,0,0,0,0,0,0,0,0,0,20,0,0,0,0,0,0,0,0,0,0,62,0,0,0,0,0,0,0,0,0,0,0,0,0,0,0,0,0,0,0,0,0,0,0,0,0,0,0,0,0,0,0,0,100,BMG,8,404,456,729
0,0,0,0,0,0,0,0,0,0,0,30.5,0,0,0,0,11,0,0,0,0,0,0,0,0,58.5,0,0,0,0,0,0,0,0,0,0,0,0,0,0,0,0,0,0,0,0,0,0,0,0,0,0,0,0,0,100,BMG,8,427,490,753
0,0,0,0,0,0,0,0,0,0,0,28.5,0,0,0,0,11,0,0,0,0,0,0,0,0,60.5,0,0,0,0,0,0,0,0,0,0,0,0,0,0,0,0,0,0,0,0,0,0,0,0,0,0,0,0,0,100,BMG,8,425,485,755
10,0,0,0,0,0,0,0,0,0,0,15,0,0,0,0,6,0,0,0,0,0,0,0,0,65,0,0,0,0,0,0,0,0,0,0,0,0,0,0,0,0,0,0,0,0,0,0,0,0,0,4,0,0,0,100,BMG,8,424,467,682
0,0,0,0,0,0,0,0,0,0,0,25,0,0,0,0,10,0,0,0,0,0,0,0,0,65,0,0,0,0,0,0,0,0,0,0,0,0,0,0,0,0,0,0,0,0,0,0,0,0,0,0,0,0,0,100,BMG,8,423,484,740
0,0,0,0,0,18,0,0,0,0,0,9,0,0,0,0,0,0,0,0,0,0,0,0,0,0,0,0,0,0,8,0,0,0,0,0,0,0,0,0,0,0,0,0,0,0,40,0,0,0,0,0,0,0,25,100,BMG,8,621,668,1009
0,0,0,0,0,24,0,0,0,0,0,12,0,0,8,0,0,0,0,0,0,0,0,0,0,0,0,0,8,0,0,0,0,0,0,0,0,0,0,0,0,0,0,0,0,0,0,0,0,0,0,0,0,0,48,100,BMG,8,658,751,1071
0,0,0,0,0,18,0,0,0,0,0,14,0,0,0,0,0,0,0,0,0,0,0,0,0,0,0,0,8,0,12,0,0,0,0,0,0,0,0,0,0,0,0,0,0,0,0,0,0,0,0,0,0,0,48,100,BMG,8,656,724,1072
0,8,0,0,0,0,0,0,0,0,0,11,0,0,0,0,0,0,0,0,0,0,0,0,0,0,0,0,0,0,11,0,0,0,0,0,0,0,0,0,0,0,0,0,0,0,0,0,0,0,0,0,0,0,70,100,BMG,8,633,706,1175
0,8,0,0,0,0,0,0,0,0,0,6,0,0,0,0,0,0,0,0,0,0,0,0,0,0,0,0,0,0,16,0,0,0,0,0,0,0,0,0,0,0,0,0,0,0,0,0,0,0,0,0,0,0,70,100,BMG,8,631,705,1205
10,0,0,0,0,0,0,0,0,0,0,15,0,0,0,0,10,0,0,0,0,0,0,0,0,65,0,0,0,0,0,0,0,0,0,0,0,0,0,0,0,0,0,0,0,0,0,0,0,0,0,0,0,0,0,100,BMG,7.5,416,459,686
0,12.1,0,0,0,0,0,0,0,0,0,7.95,0,0,0,0,0,0,0,0,0,0,0,0,0,0,0,0,0,0,17.45,0,0,0,0,0,0,0,0,0,0,0,0,0,0,0,0,0,0,0,0,0,0,0,62.5,100,BMG,7.5,668.9,738.2,1171.1
0,0,0,0,0,0,0,0,0,0,0,49.4,0,0,0,0,0,0,0,0,0,0,0,0,0,0,0,0,0,0,0,0,0,0,0,0,0,0,0,0,0.6,0,0.6,0,0,0,7.41,0,0,0,0,0,0,0,41.99,100,BMG,7,682,734,1141
0,0,0,0,0,0,0,53,0,0,0,24,0,0,0,0,0,0,0,0,0,0,0,0,0,23,0,0,0,0,0,0,0,0,0,0,0,0,0,0,0,0,0,0,0,0,0,0,0,0,0,0,0,0,0,100,BMG,7,406,439,655
7,0,0,0,0,0,0,0,0,0,0,43,0,0,0,0,0,0,0,0,0,0,0,0,0,0,0,0,0,0,0,0,0,0,0,0,0,0,0,0,0,0,0,0,0,0,10,0,0,0,0,0,0,0,40,100,BMG,7,656,707,1095
7,3,0,0,0,0,0,0,0,0,0,45,0,0,0,0,0,0,0,0,0,0,0,0,0,0,0,0,0,0,0,0,0,0,0,0,0,0,0,0,0,0,0,0,0,0,0,0,0,0,0,0,0,0,45,100,BMG,7,688,768,1151
0,0,0,6,0,0,15,0,0,0,15,0,0,0,48,0,0,0,0,0,0,0,0,0,0,0,0,14,0,0,0,0,0,0,0,0,0,0,0,0,0,0,0,0,0,0,0,0,0,0,0,2,0,0,0,100,BMG,7,839,886,1464
5,12.5,0,0,0,0,0,0,0,0,0,17.5,0,0,2.5,0,0,0,0,0,0,0,62.5,0,0,0,0,0,0,0,0,0,0,0,0,0,0,0,0,0,0,0,0,0,0,0,0,0,0,0,0,0,0,0,0,100,BMG,7,391,464,711
6,0,0,0,0,0,0,0,0,0,0,0,0,0,0,0,10,0,0,0,0,0,0,0,0,69,0,0,0,0,15,0,0,0,0,0,0,0,0,0,0,0,0,0,0,0,0,0,0,0,0,0,0,0,0,100,BMG,7,439.2,474.5,756.9
4,0,0,0,0,0,0,0,0,0,0,2,0,0,0,0,0,0,0,0,0,0,0,0,0,0,0,0,0,0,0,5,0,79,0,0,0,0,0,0,10,0,0,0,0,0,0,0,0,0,0,0,0,0,0,100,BMG,7,611,676,1006
0,0,0,22,0,0,0,0,0,0,0,0,0,0,68,0,0,0,0,0,0,0,0,0,0,0,0,4,0,0,0,0,0,0,0,0,0,0,0,0,0,0,0,0,0,0,0,0,0,0,0,6,0,0,0,100,BMG,6.5,915,944,1488
0,11.4,0,0,0,0,0,0,0,0,0,9.3,0,0,0,0,0,0,0,0,0,0,0,0,0,0,0,0,0,0,16.3,0,0,0,0,0,0,0,0,0,0,0,0,0,0,0,0,0,0,0,0,0,0,0,63,100,BMG,6.5,663.3,732.2,1164.3
0,0,0,0,0,0,0,0,0,0,0,49.5,0,0,0,0,0,0,0,0,0,0,0,0,0,0,0,0,0,0,0,0,0,0,0,0,0,0,0,0,1,0,0,0,0,0,7.425,0,0,0,0,0,0,0,42.075,100,BMG,6,683,731,1141
0,0,0,0,0,0,0,0,0,0,0,49.5,0,0,0,0,0,0,0,0,0,0,0,0,0,0,0,0,0,0,0,0,0,0,0,0,0,0,0,0,0,0,1,0,0,0,7.425,0,0,0,0,0,0,0,42.075,100,BMG,6,683,730,1140
0,0,0,0,0,0,0,45,0,0,0,30,0,0,0,0,0,0,0,0,0,0,0,0,0,25,0,0,0,0,0,0,0,0,0,0,0,0,0,0,0,0,0,0,0,0,0,0,0,0,0,0,0,0,0,100,BMG,6,400,438,678
0,0,0,0,0,0,0,47.5,0,0,0,30,0,0,0,0,0,0,0,0,0,0,0,0,0,22.5,0,0,0,0,0,0,0,0,0,0,0,0,0,0,0,0,0,0,0,0,0,0,0,0,0,0,0,0,0,100,BMG,6,399,440,673
0,0,0,0,0,0,0,47,0,0,0,27,0,0,0,0,0,0,0,0,0,0,0,0,0,19,0,0,0,0,0,0,0,0,0,0,0,0,0,0,0,0,0,0,0,0,0,0,0,0,0,0,0,7,0,100,BMG,6,393,440,676
0,0,0,0,0,0,0,58,0,0,0,24,0,0,0,0,0,0,0,0,0,0,0,0,0,18,0,0,0,0,0,0,0,0,0,0,0,0,0,0,0,0,0,0,0,0,0,0,0,0,0,0,0,0,0,100,BMG,6,388,426,667
0,0,0,0,0,0,0,60,0,0,0,0,0,0,0,0,0,0,0,0,0,0,0,0,0,15,0,0,0,0,0,0,0,0,0,0,0,0,0,0,0,0,0,0,0,0,0,0,0,0,0,0,0,25,0,100,BMG,6,379,427,650
0,0,0,0,0,0,0,65,0,0,0,0,0,0,0,0,0,0,0,0,0,0,0,0,0,15,0,0,0,0,0,0,0,0,0,0,0,0,0,0,0,0,0,0,0,0,0,0,0,0,0,0,0,20,0,100,BMG,6,377,410,630
10,0,0,0,0,0,0,0,0,0,0,45,0,0,0,0,0,0,0,0,0,0,0,0,0,0,0,0,0,0,0,0,0,0,0,0,0,0,0,0,0,0,0,0,0,0,0,0,0,0,0,0,0,0,45,100,BMG,6,683,756,1159
11.6,0,0,0,0,0,0,0,0,0,0,46.4,0,0,0,0,0,0,0,0,0,0,0,0,0,0,0,0,0,0,0,0,0,0,0,0,0,0,0,0,0,0,0,0,0,0,7,0,0,0,0,0,0,0,35,100,BMG,6,689,732,1119
0,0,0,0,0,0,0,0,0,0,0,47,0,0,0,0,0,0,0,0,0,0,0,0,0,0,0,0,0,0,6,0,0,0,0,0,0,0,0,0,1,0,2,0,0,0,33,0,0,0,0,0,0,0,11,100,BMG,6,720,765,1140
0,7,0,0,0,3,0,0,0,0,0,47,0,0,0,0,0,0,0,0,0,0,0,0,0,0,0,0,0,0,0,0,0,0,0,0,0,0,0,0,0,0,0,0,0,0,0,0,0,0,0,0,0,0,43,100,BMG,6,715,798,1139
6,0,0,0,0,0,0,0,0,0,0,54,0,0,0,0,0,0,0,0,0,0,0,0,0,0,0,0,0,0,0,0,0,0,0,0,0,0,0,0,0,0,0,0,0,0,7,0,0,0,0,0,0,0,33,100,BMG,6,709,738,1135
10,0,0,0,0,0,0,0,0,0,0,54,0,0,0,0,0,0,0,0,0,0,0,0,0,0,0,0,0,0,0,0,0,0,0,0,0,0,0,0,0,0,0,0,0,0,0,0,0,0,0,0,0,0,36,100,BMG,6,719,759,1146
0,0,0,6,0,0,15,0,0,0,15,0,0,1,49,0,0,0,0,0,0,0,0,0,0,0,0,14,0,0,0,0,0,0,0,0,0,0,0,0,0,0,0,0,0,0,0,0,0,0,0,0,0,0,0,100,BMG,6,857,901,1463
0,0,0,6,0,0,15,0,0,0,5,0,0,2,58,0,0,0,0,0,0,0,0,0,0,0,0,14,0,0,0,0,0,0,0,0,0,0,0,0,0,0,0,0,0,0,0,0,0,0,0,0,0,0,0,100,BMG,6,793,829,1416
0,0,0,4,0,0,4,0,0,10,0,0,0,0,66,0,0,0,0,0,0,0,0,0,0,0,0,4,0,0,0,9,0,0,0,0,0,0,0,0,3,0,0,0,0,0,0,0,0,0,0,0,0,0,0,100,BMG,6,744,788,1221
0,0,0,22,0,0,0,0,0,0,0,0,0,0,69,0,0,0,0,0,0,0,0,0,0,0,0,3,0,0,0,0,0,0,0,0,0,0,0,0,0,0,0,0,0,0,0,0,0,0,0,6,0,0,0,100,BMG,6,908,958,1488
5,12.5,0,0,0,0,0,0,0,0,0,15,0,0,5,0,0,0,0,0,0,0,62.5,0,0,0,0,0,0,0,0,0,0,0,0,0,0,0,0,0,0,0,0,0,0,0,0,0,0,0,0,0,0,0,0,100,BMG,6,390,445,713
5,12.5,0,0,0,0,0,0,0,0,0,20,0,0,0,0,0,0,0,0,0,0,62.5,0,0,0,0,0,0,0,0,0,0,0,0,0,0,0,0,0,0,0,0,0,0,0,0,0,0,0,0,0,0,0,0,100,BMG,6,389,472,721
0,0,0,0,0,0,0,0,0,0,0,24.5,0,0,0,0,11,0,0,0,0,0,0,0,0,64.5,0,0,0,0,0,0,0,0,0,0,0,0,0,0,0,0,0,0,0,0,0,0,0,0,0,0,0,0,0,100,BMG,6,413,472,739
0,0,0,0,0,0,0,0,0,0,0,25.5,0,0,0,0,9,0,0,0,0,0,0,0,0,65.5,0,0,0,0,0,0,0,0,0,0,0,0,0,0,0,0,0,0,0,0,0,0,0,0,0,0,0,0,0,100,BMG,6,411,457,741
10,0,0,0,0,0,0,0,0,0,0,15,0,10,0,0,0,0,0,0,0,0,0,0,0,65,0,0,0,0,0,0,0,0,0,0,0,0,0,0,0,0,0,0,0,0,0,0,0,0,0,0,0,0,0,100,BMG,6,427,465,733
0,0,0,0,0,0,0,0,0,0,0,36,0,0,0,0,0,0,0,0,0,0,0,0,0,0,0,0,0,0,0,0,0,14,0,0,0,0,0,0,0,0,0,0,0,0,40,0,0,0,0,0,0,0,10,100,BMG,6,669,718,1191
0,0,0,0,0,0,0,0,0,0,0,38,0,0,0,0,0,0,0,0,0,0,0,0,0,0,0,0,0,0,0,0,0,12,0,0,0,0,0,0,0,0,0,0,0,0,40,0,0,0,0,0,0,0,10,100,BMG,6,666,715,1189
0,0,0,0,0,0,0,0,0,0,0,37.5,0,0,0,0,0,0,5,0,0,0,0,0,0,0,0,0,0,0,7.5,0,0,0,0,0,0,0,0,0,1,0,5,0,0,0,41.5,0,0,0,0,0,0,0,2.5,100,BMG,6,693.3,757.5,1176
0,0,0,0,0,18,0,0,0,0,0,9,0,0,0,0,0,0,0,0,0,0,0,0,0,0,0,0,0,0,8,0,0,0,0,0,0,0,0,0,0,0,0,0,0,0,50,0,0,0,0,0,0,0,15,100,BMG,6,622,662,1009
0,0,0,0,0,18,0,0,0,0,0,9,0,0,0,0,0,0,0,0,0,0,0,0,0,0,0,0,0,0,8,0,0,0,0,0,0,0,0,0,0,0,0,0,0,0,55,0,0,0,0,0,0,0,10,100,BMG,6,629,667,1013
0,10.7,0,0,0,0,0,0,0,0,0,10.7,0,0,0,0,0,0,0,0,0,0,0,0,0,0,0,0,0,0,15.1,0,0,0,0,0,0,0,0,0,0,0,0,0,0,0,0,0,0,0,0,0,0,0,63.5,100,BMG,6,653.5,724.5,1157.3
0,7.5,0,0,0,0,0,0,0,0,0,7.5,0,0,0,0,0,0,0,0,0,0,0,0,0,0,0,0,0,0,10,0,0,10,0,0,0,0,0,0,0,0,0,0,0,0,0,0,0,0,0,0,0,0,65,100,BMG,6,,,
0,8,0,0,0,0,0,0,0,0,0,16,0,0,0,0,0,0,0,0,0,0,0,0,0,0,0,0,0,0,6,0,0,0,0,0,0,0,0,0,0,0,0,0,0,0,0,0,0,0,0,0,0,0,70,100,BMG,6,641,707,1179
0,10.7,0,0,0,0,0,0,0,0,0,13.65,0,0,0,0,0,0,0,0,0,0,0,0,0,0,0,0,0,0,14.15,0,0,0,0,0,0,0,0,0,0,0,0,0,0,0,0,0,0,0,0,0,0,0,61.5,100,BMG,5.5,669.9,737.5,1154.6
0,0,0,0,0,10,0,0,0,0,0,54,0,0,0,0,0,0,0,0,0,0,0,0,0,0,0,0,0,0,0,0,0,0,0,0,0,0,0,0,0,0,0,0,0,0,9,0,0,0,0,0,0,0,27,100,BMG,5,720,762,1130
0,0,0,0,0,0,0,0,0,0,0,58.8,0,0,0,0,0,0,0,0,0,0,0,0,0,0,0,0,0,0,0,0,0,0,0,0,0,0,0,0,0,0,0,0,0,0,9.8,0,0,0,0,2,0,0,29.4,100,BMG,5,707,757,1122
0,0,0,0,0,0,0,0,0,0,0,59.4,0,0,0,0,0,0,0,0,0,0,0,0,0,0,0,0,0,0,0,0,0,0,0,0,0,0,0,0,0,0,1,0,0,0,9.9,0,0,0,0,0,0,0,29.7,100,BMG,5,730,776,1155
0,0,0,5.88,0,0,12.74,0,0,0,9.8,0,0,1.96,58.8,0,0,0,0,0,0,0,0,0,0,0,0,8.82,2,0,0,0,0,0,0,0,0,0,0,0,0,0,0,0,0,0,0,0,0,0,0,0,0,0,0,100,BMG,5,789,835,1420
0,0,0,5.88,0,0,12.74,0,0,0,9.8,0,0,1.96,58.8,0,0,0,0,0,0,0,0,0,0,0,0,8.82,0,0,0,0,2,0,0,0,0,0,0,0,0,0,0,0,0,0,0,0,0,0,0,0,0,0,0,100,BMG,5,808,851,1411
5,9.5,0,0,0,0,0,0,0,0,0,21.85,0,0,4.75,0,0,0,0,0,0,0,0,0,0,0,0,0,0,0,0,0,0,0,0,0,0,0,0,0,0,0,0,0,0,0,0,0,0,0,0,0,0,0,58.9,100,BMG,5,663,747,1189
0,0,0,19.2,0,0,0,0,0,36,0,0,0,0,36,0,0,0,0,0,0,0,0,0,0,0,0,0,4,0,0,0,0,0,0,0,0,0,0,0,4.8,0,0,0,0,0,0,0,0,0,0,0,0,0,0,100,BMG,5,820,870,1397
5.5,0,49,0,0,0,0,0,0,0,0,26.9,0,0,0,0,0,0,0,0,0,0,0,0,0,0,0,0,0,0,0,0,0,2.3,0,0,0,0,0,0,16.3,0,0,0,0,0,0,0,0,0,0,0,0,0,0,100,BMG,5,401,459,644
0,0,0,0,0,0,0,65,0,0,0,0,0,0,0,0,0,0,0,0,0,0,0,9.96,0,8.54,0,0,0,0,0,0,0,0,0,0,0,0,0,0,0,0,0,0,0,0,0,0,0,0,0,0,0,16.5,0,100,BMG,5,317,339,581
0,0,0,0,0,0,0,65,0,0,0,0,0,0,0,0,0,0,0,0,0,0,0,0,0,20,0,0,0,0,0,0,0,0,0,0,0,0,0,0,0,0,0,0,0,0,0,0,0,0,0,0,0,15,0,100,BMG,5,380,405,668
0,10,0,0,0,0,0,0,65,0,0,10,0,0,0,0,0,0,0,0,0,0,0,0,0,0,0,0,5,0,10,0,0,0,0,0,0,0,0,0,0,0,0,0,0,0,0,0,0,0,0,0,0,0,0,100,BMG,5,359,384,702
0,10,0,0,0,0,0,0,67,0,0,20,0,0,0,0,0,0,0,0,0,0,0,0,0,0,0,0,3,0,0,0,0,0,0,0,0,0,0,0,0,0,0,0,0,0,0,0,0,0,0,0,0,0,0,100,BMG,5,355,404,723
0,10,0,0,0,0,0,0,68,0,0,20,0,0,2,0,0,0,0,0,0,0,0,0,0,0,0,0,0,0,0,0,0,0,0,0,0,0,0,0,0,0,0,0,0,0,0,0,0,0,0,0,0,0,0,100,BMG,5,352,423,708
0,10,0,0,0,0,0,0,68,0,0,20,0,0,0,0,0,0,0,0,0,0,0,0,0,0,0,0,0,0,2,0,0,0,0,0,0,0,0,0,0,0,0,0,0,0,0,0,0,0,0,0,0,0,0,100,BMG,5,352,421,710
0,0,0,0,0,0,0,27.2,0,0,0,36.4,0,0,0,0,0,0,0,0,0,0,0,0,0,36.4,0,0,0,0,0,0,0,0,0,0,0,0,0,0,0,0,0,0,0,0,0,0,0,0,0,0,0,0,0,100,BMG,5,381,400,750
0,0,0,0,0,0,0,36.4,0,0,0,40.9,0,0,0,0,0,0,0,0,0,0,0,0,0,22.7,0,0,0,0,0,0,0,0,0,0,0,0,0,0,0,0,0,0,0,0,0,0,0,0,0,0,0,0,0,100,BMG,5,396,432,719
7,0,0,0,0,0,0,0,0,0,0,43,0,0,0,0,0,0,0,0,7,0,0,0,0,0,0,0,0,0,0,0,0,0,0,0,0,0,0,0,0,0,0,0,0,0,0,0,0,0,0,0,0,0,43,100,BMG,5,704,748,1135
7,0,0,0,0,0,0,0,0,0,0,43,0,0,0,0,0,0,0,0,0,0,0,0,0,0,0,0,0,0,0,0,0,0,0,0,0,0,0,0,0,0,0,0,0,0,7,0,0,0,0,0,0,0,43,100,BMG,5,670,714,1118
15,0,0,0,0,0,0,0,0,0,0,45,0,0,0,0,0,0,0,0,0,0,0,0,0,0,0,0,0,0,0,0,0,0,0,0,0,0,0,0,0,0,0,0,0,0,10,0,0,0,0,0,0,0,30,100,BMG,5,687,717,1121
10,0,0,0,0,0,0,0,0,0,0,45,0,0,0,0,0,0,0,0,0,0,0,0,0,0,0,0,0,0,5,0,0,0,0,0,0,0,0,0,0,0,0,0,0,0,10,0,0,0,0,0,0,0,30,100,BMG,5,710,738,1160
0,7,0,0,0,0,0,0,0,0,0,45,0,0,0,0,0,0,0,0,0,0,0,0,0,0,0,0,0,0,0,0,0,0,0,0,0,0,0,0,0,0,0,0,0,0,0,0,0,0,0,0,0,0,48,100,BMG,5,708,766,1186
0,0,0,0,0,0,0,0,0,0,0,47,0,0,0,0,0,0,0,0,0,0,0,0,0,0,0,0,4,0,8,0,0,0,0,0,0,0,0,0,1,0,0,0,0,0,33,0,0,0,0,0,0,0,7,100,BMG,5,713,736,1172
0,0,0,0,0,0,0,0,0,0,0,47,0,0,0,0,0,0,0,0,0,0,0,0,0,0,0,0,2,0,8,0,0,0,0,0,0,0,0,0,1,0,0,0,0,0,33,0,0,0,0,0,0,0,9,100,BMG,5,728,762,1159
3,7,0,0,0,0,0,0,0,0,0,47,0,0,0,0,0,0,0,0,0,0,0,0,0,0,0,0,0,0,0,0,0,0,0,0,0,0,0,0,0,0,0,0,0,0,0,0,0,0,0,0,0,0,43,100,BMG,5,716,795,1156
0,0,0,0,0,0,0,0,0,0,0,50,0,0,0,0,0,0,0,0,0,0,0,0,0,0,0,0,0,0,0,0,0,0,0,0,0,0,0,0,0,0,0,0,0,0,7.5,0,0,0,0,0,0,0,42.5,100,BMG,5,677,717,1152
0,24,0,0,0,0,0,0,0,18,0,0,46,0,2,0,0,0,0,0,0,0,0,0,0,0,0,0,0,0,0,0,0,0,0,0,0,0,0,0,0,0,0,0,0,0,0,0,0,0,0,10,0,0,0,100,BMG,5,627,677,1023
0,25,0,0,0,0,0,0,0,20,0,0,0,55,0,0,0,0,0,0,0,0,0,0,0,0,0,0,0,0,0,0,0,0,0,0,0,0,0,0,0,0,0,0,0,0,0,0,0,0,0,0,0,0,0,100,BMG,5,663,722,1079
8,8,0,0,0,0,0,0,0,0,0,32,0,0,4,0,0,0,0,0,0,0,0,0,0,0,0,0,0,0,0,0,0,0,0,0,0,0,0,0,0,0,0,0,0,0,0,0,0,0,0,0,0,0,48,100,BMG,5,706,799,1213
0,0,0,4,0,0,4,0,0,20,0,0,0,0,56,0,0,0,0,0,0,0,0,0,0,0,0,4,0,0,0,9,0,0,0,0,0,0,0,0,3,0,0,0,0,0,0,0,0,0,0,0,0,0,0,100,BMG,5,736,778,1220
0,1,0,15,0,0,0,0,0,6,0,0,0,0,61,0,0,0,0,0,0,0,0,0,0,0,0,7,0,0,0,0,0,0,0,0,0,0,0,0,0,0,0,0,0,0,0,0,0,0,0,2,0,0,8,100,BMG,5,899.5,955.6,1495
0,0,0,15,0,0,0,0,0,7,0,0,0,0,61,0,0,0,0,0,0,0,0,0,0,0,0,7,0,0,0,0,0,0,0,0,0,0,0,0,0,0,0,0,0,0,0,0,0,0,0,2,0,0,8,100,BMG,5,904.6,916.4,1490
0,0,0,15,0,0,0,0,0,5,2,0,0,0,61,0,0,0,0,0,0,0,0,0,0,0,0,7,0,0,0,0,0,0,0,0,0,0,0,0,0,0,0,0,0,0,0,0,0,0,0,2,0,0,8,100,BMG,5,907,977,1501
0,0,0,0,0,0,15,0,0,0,10,0,0,2,64,0,0,0,0,0,0,0,0,0,0,0,0,9,0,0,0,0,0,0,0,0,0,0,0,0,0,0,0,0,0,0,0,0,0,0,0,0,0,0,0,100,BMG,5,803,850,1429
0,0,0,6,0,0,10,0,0,0,9,0,0,2,65,0,0,0,0,0,0,0,0,0,0,0,0,8,0,0,0,0,0,0,0,0,0,0,0,0,0,0,0,0,0,0,0,0,0,0,0,0,0,0,0,100,BMG,5,796,823,1430
0,15,0,0,0,0,0,0,0,25,0,0,0,0,0,0,60,0,0,0,0,0,0,0,0,0,0,0,0,0,0,0,0,0,0,0,0,0,0,0,0,0,0,0,0,0,0,0,0,0,0,0,0,0,0,100,BMG,5,572,617,952
0,24,0,0,0,0,0,0,0,20,0,0,0,0,0,0,0,0,0,35,0,0,0,0,0,0,0,0,0,0,0,0,0,0,0,0,0,0,0,0,0,0,0,0,0,0,0,0,0,0,0,21,0,0,0,100,BMG,5,644,696,1074
0,25,0,0,0,0,0,0,0,20,0,0,0,0,0,0,0,0,0,0,0,0,55,0,0,0,0,0,0,0,0,0,0,0,0,0,0,0,0,0,0,0,0,0,0,0,0,0,0,0,0,0,0,0,0,100,BMG,5,477,540,771
0,25,0,0,0,0,0,0,0,0,0,10,0,0,0,0,0,0,0,0,0,0,55,0,0,0,0,0,0,0,10,0,0,0,0,0,0,0,0,0,0,0,0,0,0,0,0,0,0,0,0,0,0,0,0,100,BMG,5,467.4,547.2,835
0,17,0,0,0,0,0,0,0,0,0,12.2,0,0,0,0,0,0,0,0,0,0,58.6,0,0,0,0,0,0,0,12.2,0,0,0,0,0,0,0,0,0,0,0,0,0,0,0,0,0,0,0,0,0,0,0,0,100,BMG,5,421,489,774
5,15,0,0,0,0,0,0,0,0,0,20,0,0,0,0,0,0,0,0,0,0,60,0,0,0,0,0,0,0,0,0,0,0,0,0,0,0,0,0,0,0,0,0,0,0,0,0,0,0,0,0,0,0,0,100,BMG,5,401,481,759
8,14,0,0,0,0,0,0,0,0,0,16,0,0,0,0,0,0,0,0,0,0,62,0,0,0,0,0,0,0,0,0,0,0,0,0,0,0,0,0,0,0,0,0,0,0,0,0,0,0,0,0,0,0,0,100,BMG,5,407,458,744
7,14,0,0,0,0,0,0,0,0,0,17,0,0,0,0,0,0,0,0,0,0,62,0,0,0,0,0,0,0,0,0,0,0,0,0,0,0,0,0,0,0,0,0,0,0,0,0,0,0,0,0,0,0,0,100,BMG,5,406,458,739
6,14,0,0,0,0,0,0,0,0,0,18,0,0,0,0,0,0,0,0,0,0,62,0,0,0,0,0,0,0,0,0,0,0,0,0,0,0,0,0,0,0,0,0,0,0,0,0,0,0,0,0,0,0,0,100,BMG,5,406,457,736
5,14,0,0,0,0,0,0,0,0,0,19,0,0,0,0,0,0,0,0,0,0,62,0,0,0,0,0,0,0,0,0,0,0,0,0,0,0,0,0,0,0,0,0,0,0,0,0,0,0,0,0,0,0,0,100,BMG,5,405,456,730
2,14,0,0,0,0,0,0,0,0,0,22,0,0,0,0,0,0,0,0,0,0,62,0,0,0,0,0,0,0,0,0,0,0,0,0,0,0,0,0,0,0,0,0,0,0,0,0,0,0,0,0,0,0,0,100,BMG,5,401,455,722
0,14,0,0,0,0,0,0,0,0,0,24,0,0,0,0,0,0,0,0,0,0,62,0,0,0,0,0,0,0,0,0,0,0,0,0,0,0,0,0,0,0,0,0,0,0,0,0,0,0,0,0,0,0,0,100,BMG,5,401,449,734
0,14.6,0,0,0,0,0,0,0,0,0,10.4,0,0,0,0,0,0,0,0,0,0,64.6,0,0,0,0,0,0,0,10.4,0,0,0,0,0,0,0,0,0,0,0,0,0,0,0,0,0,0,0,0,0,0,0,0,100,BMG,5,406,442,706
5,10,0,0,0,0,0,0,0,0,0,20,0,0,0,0,0,0,0,0,0,0,65,0,0,0,0,0,0,0,0,0,0,0,0,0,0,0,0,0,0,0,0,0,0,0,0,0,0,0,0,0,0,0,0,100,BMG,5,380,458,716
0,25,0,0,0,0,0,0,0,20,0,0,0,0,0,0,0,0,0,0,0,0,0,0,39,0,0,0,0,0,0,0,0,0,0,0,0,0,0,0,0,0,0,0,0,0,0,0,0,0,0,16,0,0,0,100,BMG,5,687,769,1117
0,0,0,0,0,0,0,0,0,0,0,20,0,0,0,0,10,0,0,0,0,0,0,0,0,65,0,0,0,0,5,0,0,0,0,0,0,0,0,0,0,0,0,0,0,0,0,0,0,0,0,0,0,0,0,100,BMG,5,420,481,786
0,0,0,0,0,0,0,0,0,0,0,25,0,0,0,0,5,0,0,0,0,0,0,0,0,65,0,0,0,0,0,0,0,0,0,0,0,0,0,0,0,0,0,0,0,0,0,0,0,0,0,5,0,0,0,100,BMG,5,413,486,755
0,0,0,0,0,0,0,0,0,0,0,25,0,0,0,0,0,0,0,0,0,0,0,0,0,65,0,0,0,0,0,0,0,0,0,0,0,0,0,0,0,0,0,0,0,10,0,0,0,0,0,0,0,0,0,100,BMG,5,414,487,733
5,0,0,0,0,0,0,0,0,0,0,0,0,0,0,0,10,0,0,0,0,0,0,0,0,70,0,0,0,0,15,0,0,0,0,0,0,0,0,0,0,0,0,0,0,0,0,0,0,0,0,0,0,0,0,100,BMG,5,449.6,479.1,764.2
8,8,0,0,0,0,0,0,0,0,0,36,0,0,0,0,0,0,0,0,0,0,0,0,0,0,0,0,4,0,0,0,0,0,0,0,0,0,0,0,0,0,0,0,0,0,0,0,0,0,0,0,0,0,44,100,BMG,5,709,759,1209
0,0,0,0,0,0,0,0,0,0,0,0,0,0,0,0,0,0,0,0,0,0,0,0,0,0,0,0,7,0,59,0,0,0,0,0,0,0,0,0,3,0,2,0,0,0,13,0,0,0,0,0,0,0,16,100,BMG,5,845,885,1301
0,0,0,0,0,0,0,0,0,0,0,0,0,0,0,0,0,0,0,0,0,0,0,0,0,0,0,0,6,0,59,0,0,0,0,0,0,0,0,0,3,0,2,0,0,0,11,0,0,0,0,0,0,0,19,100,BMG,5,845,889,1298
3,0,0,0,0,0,0,0,0,0,0,3,0,0,0,0,0,0,0,0,0,0,0,0,0,0,0,0,0,0,0,5,0,79,0,0,0,0,0,0,10,0,0,0,0,0,0,0,0,0,0,0,0,0,0,100,BMG,5,610,683,1005
2,0,0,0,0,0,0,0,0,0,0,4,0,0,0,0,0,0,0,0,0,0,0,0,0,0,0,0,0,0,0,5,0,79,0,0,0,0,0,0,10,0,0,0,0,0,0,0,0,0,0,0,0,0,0,100,BMG,5,613,684,1005
0,0,0,0,0,0,0,0,0,0,0,6,0,0,0,0,0,0,0,0,0,0,0,0,0,0,0,0,0,0,0,5,0,79,0,0,0,0,0,0,10,0,0,0,0,0,0,0,0,0,0,0,0,0,0,100,BMG,5,609,682,995
0,25,0,0,0,0,0,0,0,20,0,0,0,0,0,0,0,0,0,0,0,0,0,0,0,0,0,0,0,0,0,0,0,0,55,0,0,0,0,0,0,0,0,0,0,0,0,0,0,0,0,0,0,0,0,100,BMG,5,509,585,826
0,10,0,0,0,0,0,0,0,0,0,20,0,0,0,0,0,0,0,0,0,0,0,0,0,0,0,0,0,0,10,0,0,0,60,0,0,0,0,0,0,0,0,0,0,0,0,0,0,0,0,0,0,0,0,100,BMG,5,417,452,806
0,24,0,0,0,0,0,0,0,20,0,0,0,0,0,0,0,0,0,0,0,0,0,0,0,0,0,0,0,0,0,0,0,0,0,0,0,0,0,0,0,0,0,0,0,36,0,0,0,0,0,20,0,0,0,100,BMG,5,619,686,1021
0,0,0,0,0,0,0,0,0,0,0,42.5,0,0,0,0,0,0,5,0,0,0,0,0,0,0,0,0,0,0,7.5,0,0,0,0,0,0,0,0,0,1,0,0,0,0,0,41.5,0,0,0,0,0,0,0,2.5,100,BMG,5,680,730,1199
0,0,0,0,0,7,0,0,0,0,0,25,0,0,0,0,0,0,0,0,0,0,0,0,0,0,0,0,0,0,15,0,0,0,0,0,0,0,0,0,0,0,3,0,0,0,45,0,0,0,0,0,0,0,5,100,BMG,5,680,741,1142
8,8,0,0,0,0,0,0,0,0,0,36,0,0,0,0,0,0,0,0,0,0,0,0,0,0,0,0,0,0,0,0,0,0,0,0,0,0,0,0,0,0,0,0,0,0,4,0,0,0,0,0,0,0,44,100,BMG,5,700,738,1181
0,0,0,0,0,20,0,0,0,0,0,8,0,0,0,0,0,0,0,0,0,0,0,0,0,24,0,0,0,0,8,0,0,0,0,0,0,0,0,0,0,0,0,0,0,0,10,0,0,0,0,4,0,0,26,100,BMG,5,650,700,951
0,0,0,0,0,20,0,0,0,0,0,10,0,0,2,0,0,0,0,0,0,0,0,0,0,12,0,0,12,0,6,0,0,0,0,0,0,0,0,0,0,0,0,0,0,0,0,0,0,0,0,2,0,0,36,100,BMG,5,670,712,1029
0,0,0,0,0,20,0,0,0,0,0,10,0,0,0,0,0,0,0,0,0,0,0,0,0,12,0,0,12,0,8,0,0,0,0,0,0,0,0,0,0,0,0,0,0,0,0,0,0,0,0,2,0,0,36,100,BMG,5,653,733,1029
0,0,0,0,0,21.5,0,0,0,0,0,11,0,0,0,0,0,0,0,0,0,0,0,0,0,0.5,0,0,0,0,11,0,0,0,0,0,0,0,0,0,0,0,0,0,0,0,15,0,0,0,0,1,0,0,40,100,BMG,5,630,674,975
0,0,0,0,0,22.5,2,0,0,0,0,12.5,0,0,0,0,0,0,0,0,0,0,0,0,0,0,0,0,0,0,8,0,0,0,0,0,0,0,0,0,0,0,0,0,0,0,14,0,0,0,0,0,0,0,41,100,BMG,5,628,683,997
10,0,0,0,0,0,0,0,0,0,0,40,0,0,0,0,0,0,0,0,0,0,0,0,0,0,0,0,0,0,0,0,0,0,0,0,0,0,0,0,0,0,0,0,0,0,0,0,0,0,0,0,0,0,50,100,BMG,5,667,733,1177
0,14,0,0,0,0,0,0,0,0,0,19,0,0,0,0,0,0,0,0,0,0,0,0,0,0,0,0,0,0,10,0,0,0,0,0,0,0,0,0,0,0,0,0,0,0,0,0,0,0,0,4,0,0,53,100,BMG,5,668,766,1069
0,15,0,0,0,0,0,0,0,0,0,19,0,0,0,0,0,0,0,0,0,0,0,0,0,0,0,0,0,0,10,0,0,0,0,0,0,0,0,0,0,0,0,0,0,0,0,0,0,0,0,2,0,0,54,100,BMG,5,714,787,1112
0,20,0,0,0,0,0,0,0,20,0,5,0,0,0,0,0,0,0,0,0,0,0,0,0,0,0,0,0,0,0,0,0,0,0,0,0,0,0,0,0,0,0,0,0,0,0,0,0,0,0,0,0,0,55,100,BMG,5,737,815,1285
0,10.1,0,0,0,0,0,0,0,0,0,11.7,0,0,0,0,0,0,0,0,0,0,0,0,0,0,0,0,0,0,14.2,0,0,0,0,0,0,0,0,0,0,0,0,0,0,0,0,0,0,0,0,0,0,0,64,100,BMG,5,657.9,717.3,1158.5
0,0,0,0,0,0,0,0,0,0,0,47,0,0,0,0,0,0,0,0,0,0,0,0,0,0,0,0,0,0,8,0,0,0,0,0,0,0,0,0,0,0,0,0,0,0,34,0,0,0,0,0,0,0,11,100,BMG,4.5,698.4,727.2,1169
0,6.895,0,0,0,0,0,0,0,0,0,49.25,0,0,0,0,0,0,0,0,0,0,0,0,0,0,0,0,0,0,0,0,0,0,0,0,0,0,0,0,1.5,0,0,0,0,0,0,0,0,0,0,0,0,0,42.355,100,BMG,4,737,798,1243
0,8,0,0,0,0,0,0,0,0,0,46,0,0,0,0,0,0,0,0,0,0,0,0,0,0,0,0,0,0,0,0,0,0,0,0,0,0,0,0,0,0,0,0,0,0,0,0,0,0,0,0,0,0,46,100,BMG,4,701,783,1155
0,0,0,0,0,0,0,0,0,0,0,56.4,0,0,0,0,0,0,23.5,0,0,0,0,0,0,0,0,0,6,0,0,0,0,0,0,0,0,0,0,0,0,0,0,0,0,0,14.1,0,0,0,0,0,0,0,0,100,BMG,4,745,785,1190
0,0,0,0,0,0,0,0,0,0,0,57.6,0,0,0,0,0,0,24,0,0,0,0,0,0,0,0,0,4,0,0,0,0,0,0,0,0,0,0,0,0,0,0,0,0,0,14.4,0,0,0,0,0,0,0,0,100,BMG,4,747,789,1188
0,0,0,0,0,0,0,0,0,0,0,58.8,0,0,0,0,0,0,24.5,0,0,0,0,0,0,0,0,0,2,0,0,0,0,0,0,0,0,0,0,0,0,0,0,0,0,0,14.7,0,0,0,0,0,0,0,0,100,BMG,4,746,792,1184
0,0,0,5.88,0,0,12.74,0,0,0,9.8,0,0,1.96,58.8,0,0,0,0,0,2,0,0,0,0,0,0,8.82,0,0,0,0,0,0,0,0,0,0,0,0,0,0,0,0,0,0,0,0,0,0,0,0,0,0,0,100,BMG,4,810,840,1415
0,0,0,19.4,0,0,0,0,0,0,0,0,0,0,69.84,0,0,0,0,0,0,0,0,0,0,0,0,0,3.88,0,0,0,0,0,0,0,0,0,0,0,3.88,0,0,0,0,0,0,0,0,0,0,3,0,0,0,100,BMG,4,859,915,1416
0,0,0,6,0,0,15,0,0,5.85,6,0,0,0.5,52.65,0,0,0,0,0,0,0,0,0,0,0,0,14,0,0,0,0,0,0,0,0,0,0,0,0,0,0,0,0,0,0,0,0,0,0,0,0,0,0,0,100,BMG,4,813,871,1424
0,0,0,6,0,0,15,0,0,6.425,0,0,0,0.75,57.825,0,0,0,0,0,0,0,0,0,0,0,0,14,0,0,0,0,0,0,0,0,0,0,0,0,0,0,0,0,0,0,0,0,0,0,0,0,0,0,0,100,BMG,4,781,838,1394
0,0,0,6,0,0,15,0,0,6.45,0,0,0,0.5,58.05,0,0,0,0,0,0,0,0,0,0,0,0,14,0,0,0,0,0,0,0,0,0,0,0,0,0,0,0,0,0,0,0,0,0,0,0,0,0,0,0,100,BMG,4,790,845,1399
7,9.3,0,0,0,0,0,0,0,0,0,21.39,0,0,4.65,0,0,0,0,0,0,0,0,0,0,0,0,0,0,0,0,0,0,0,0,0,0,0,0,0,0,0,0,0,0,0,0,0,0,0,0,0,0,0,57.66,100,BMG,4,664,751,1191
1,9.9,0,0,0,0,0,0,0,0,0,22.77,0,0,4.95,0,0,0,0,0,0,0,0,0,0,0,0,0,0,0,0,0,0,0,0,0,0,0,0,0,0,0,0,0,0,0,0,0,0,0,0,0,0,0,61.38,100,BMG,4,656,753,1175
0,0,0,19.2,0,0,0,0,0,43.2,0,0,0,0,28.8,0,0,0,0,0,0,0,0,0,0,0,0,0,4,0,0,0,0,0,0,0,0,0,0,0,4.8,0,0,0,0,0,0,0,0,0,0,0,0,0,0,100,BMG,4,823,865,1418
0,0,0,19.2,0,0,0,0,0,28.8,0,0,0,0,43.2,0,0,0,0,0,0,0,0,0,0,0,0,0,4,0,0,0,0,0,0,0,0,0,0,0,4.8,0,0,0,0,0,0,0,0,0,0,0,0,0,0,100,BMG,4,825,875,1407
0,0,0,18.816,0,0,0,0,0,28.224,2,0,0,0,42.336,0,0,0,0,0,0,0,0,0,0,0,0,0,3.92,0,0,0,0,0,0,0,0,0,0,0,4.704,0,0,0,0,0,0,0,0,0,0,0,0,0,0,100,BMG,4,830,873,1469
0,0,0,19.008,0,0,0,0,0,28.512,1,0,0,0,42.768,0,0,0,0,0,0,0,0,0,0,0,0,0,3.96,0,0,0,0,0,0,0,0,0,0,0,4.752,0,0,0,0,0,0,0,0,0,0,0,0,0,0,100,BMG,4,827,871,1462
0,0,0,0,0,0,0,40,0,0,0,35,0,0,0,0,0,0,0,0,0,0,0,0,0,25,0,0,0,0,0,0,0,0,0,0,0,0,0,0,0,0,0,0,0,0,0,0,0,0,0,0,0,0,0,100,BMG,4,399,436,680
0,0,0,0,0,0,0,60,0,0,0,20,0,0,0,0,0,0,0,0,0,0,0,0,0,20,0,0,0,0,0,0,0,0,0,0,0,0,0,0,0,0,0,0,0,0,0,0,0,0,0,0,0,0,0,100,BMG,4,387,412,678
0,0,0,0,0,0,0,60,0,0,0,0,0,0,0,0,0,0,0,0,0,0,0,0,0,20,0,0,0,0,0,0,0,0,0,0,0,0,0,0,0,0,0,0,0,0,0,0,0,0,0,0,0,20,0,100,BMG,4,378,415,660
0,0,0,0,0,0,0,65,0,0,0,20,0,0,0,0,0,0,0,0,0,0,0,0,0,15,0,0,0,0,0,0,0,0,0,0,0,0,0,0,0,0,0,0,0,0,0,0,0,0,0,0,0,0,0,100,BMG,4,383,409,682
0,0,0,0,0,0,0,31.8,0,0,0,40.9,0,0,0,0,0,0,0,0,0,0,0,0,0,27.3,0,0,0,0,0,0,0,0,0,0,0,0,0,0,0,0,0,0,0,0,0,0,0,0,0,0,0,0,0,100,BMG,4,391,430,745
12,0,0,0,0,0,0,0,0,0,0,44,0,0,0,0,0,0,0,0,0,0,0,0,0,0,0,0,0,0,0,0,0,0,0,0,0,0,0,0,0,0,0,0,0,0,0,0,0,0,0,0,0,0,44,100,BMG,4,684,764,1156
10,0,0,0,0,0,0,0,0,0,0,45,0,0,0,0,0,0,10,0,0,0,0,0,0,0,0,0,0,0,0,0,0,0,0,0,0,0,0,0,0,0,0,0,0,0,0,0,0,0,0,0,0,0,35,100,BMG,4,690,769,1171
0,7,0,0,0,0,0,0,0,0,0,46,0,0,0,0,0,0,0,0,0,0,0,0,0,0,0,0,0,0,0,0,0,0,0,0,0,0,0,0,0,0,0,0,0,0,0,0,0,0,0,10,0,0,37,100,BMG,4,665,743,1118
8,0,0,0,0,0,0,0,0,0,0,46,0,0,0,0,0,0,0,0,0,0,0,0,0,0,0,0,0,0,0,0,0,0,0,0,0,0,0,0,0,0,0,0,0,0,0,0,0,0,0,0,0,0,46,100,BMG,4,677,745,1167
0,0,0,0,0,0,0,0,0,0,0,47,0,0,0,0,0,0,0,0,0,0,0,0,0,0,0,0,0,0,8,0,0,0,0,0,0,0,0,0,1,0,0,0,0,0,33,0,0,0,0,0,0,0,11,100,BMG,4,720,757,1157
10,0,0,0,0,0,0,0,0,0,0,50,0,0,0,0,0,0,0,0,0,0,0,0,0,0,0,0,0,0,0,0,0,0,0,0,0,0,0,0,0,0,0,0,0,0,10,0,0,0,0,0,0,0,30,100,BMG,4,694,726,1130
0,7,0,0,0,0,0,0,0,0,0,50,0,0,0,0,0,0,0,0,0,0,0,0,0,0,0,0,0,0,0,0,0,0,0,0,0,0,0,0,0,0,0,0,0,0,0,0,0,0,0,0,0,0,43,100,BMG,4,721,792,1176
7,0,0,0,0,0,0,0,0,0,0,57,0,0,0,0,0,0,0,0,0,0,0,0,0,0,0,0,0,0,0,0,0,0,0,0,0,0,0,0,0,0,0,0,0,0,0,0,0,0,0,0,0,0,36,100,BMG,4,712,755,1156
0,0,0,0,0,0,0,0,0,0,0,60,0,0,0,0,0,0,20,0,0,0,0,0,0,0,0,0,0,0,0,0,0,0,0,0,0,0,0,0,0,0,0,0,0,0,20,0,0,0,0,0,0,0,0,100,BMG,4,740,767,1211
0,0,0,0,0,0,0,0,0,0,0,60,0,0,0,0,0,0,25,0,0,0,0,0,0,0,0,0,0,0,0,0,0,0,0,0,0,0,0,0,0,0,0,0,0,0,15,0,0,0,0,0,0,0,0,100,BMG,4,745,805,1182
0,0,0,0,0,0,0,0,0,0,0,60,0,0,0,0,0,0,0,0,0,0,0,0,0,0,0,0,0,0,0,0,0,0,0,0,0,0,0,0,0,0,0,0,0,0,10,0,0,0,0,0,0,0,30,100,BMG,4,713,750,1151
0,0,0,8,0,0,13,0,0,0,15,0,0,1,49,0,0,0,0,0,0,0,0,0,0,0,0,14,0,0,0,0,0,0,0,0,0,0,0,0,0,0,0,0,0,0,0,0,0,0,0,0,0,0,0,100,BMG,4,861,914,1468
0,0,0,4,0,0,17,0,0,0,15,0,0,1,49,0,0,0,0,0,0,0,0,0,0,0,0,14,0,0,0,0,0,0,0,0,0,0,0,0,0,0,0,0,0,0,0,0,0,0,0,0,0,0,0,100,BMG,4,849,891,1463
0,0,0,3,0,0,18,0,0,0,15,0,0,1,49,0,0,0,0,0,0,0,0,0,0,0,0,14,0,0,0,0,0,0,0,0,0,0,0,0,0,0,0,0,0,0,0,0,0,0,0,0,0,0,0,100,BMG,4,848,887,1461
