Repository: scoronepion/MatTime

File: multiTask/cmp-all.csv (part 2 of 19)
Ag,Al,Au,B,Ba,Be,C,Ca,Ce,Co,Cr,Cu,Dy,Er,Fe,Ga,Gd,Ge,Hf,Ho,In,Ir,La,Li,Lu,Mg,Mn,Mo,Nb,Nd,Ni,P,Pb,Pd,Pr,Pt,Rh,Ru,Sb,Sc,Si,Sm,Sn,Sr,Ta,Tb,Ti,Tm,U,V,W,Y,Yb,Zn,Zr,sum,Phase,Dmax,Tg,Tx,Tl
0,2.1,0,6.7,0,0,6.9,0,0,0,2.2,0,0,0,68.3,0,0,0,0,0,0,0,0,0,0,0,0,2.5,0,0,0,8.8,0,0,0,0,0,0,0,0,2.5,0,0,0,0,0,0,0,0,0,0,0,0,0,0,100,BMG,4,795,835,1316
0,0,0,22,0,0,0,0,0,0,0,0,0,0,68,0,0,0,0,0,0,0,0,0,0,0,0,0,0,0,0,0,0,0,0,0,0,0,0,0,0,0,0,0,0,0,0,0,0,0,4,6,0,0,0,100,BMG,4,874,971,1504
0,0,0,22,0,0,0,0,0,0,0,0,0,0,69,0,0,0,0,0,0,0,0,0,0,0,0,0,0,0,0,0,0,0,0,0,0,0,0,0,0,0,0,0,0,0,0,0,0,0,3,6,0,0,0,100,BMG,4,868,973,1505
0,0,0,20,0,0,0,0,0,0,0,0,0,0,71,0,0,0,3,0,0,0,0,0,0,0,0,0,4,0,0,0,0,0,0,0,0,0,0,0,0,0,0,0,0,0,0,0,0,0,0,2,0,0,0,100,BMG,4,850,928,1432
0,0,0,4,0,0,4,0,0,0,0,0,0,0,75,0,0,0,0,0,0,0,0,0,0,0,0,4,0,0,0,10,0,0,0,0,0,0,0,0,3,0,0,0,0,0,0,0,0,0,0,0,0,0,0,100,BMG,4,752,799,1227
0,0,0,4,0,0,4,0,0,0,0,0,0,0,76,2,0,0,0,0,0,0,0,0,0,0,0,2,0,0,0,10,0,0,0,0,0,0,0,0,2,0,0,0,0,0,0,0,0,0,0,0,0,0,0,100,BMG,4,738,788,1277
0,0,0,4,0,0,4,0,0,0,0,0,0,0,76,0,0,0,0,0,0,0,0,0,0,0,0,4,0,0,0,9,0,0,0,0,0,0,0,0,3,0,0,0,0,0,0,0,0,0,0,0,0,0,0,100,BMG,4,744,788,1245
0,25,0,0,0,0,0,0,0,0,0,0,0,0,0,0,60,0,0,0,0,0,0,0,0,0,0,0,0,0,15,0,0,0,0,0,0,0,0,0,0,0,0,0,0,0,0,0,0,0,0,0,0,0,0,100,BMG,4,603,648,1006
5,20,0,0,0,0,0,0,0,0,0,20,0,0,0,0,0,0,0,0,0,0,55,0,0,0,0,0,0,0,0,0,0,0,0,0,0,0,0,0,0,0,0,0,0,0,0,0,0,0,0,0,0,0,0,100,BMG,4,429,503,823
0,25,0,0,0,0,0,0,0,0,0,5,0,0,0,0,0,0,0,0,0,0,55,0,0,0,0,0,0,0,15,0,0,0,0,0,0,0,0,0,0,0,0,0,0,0,0,0,0,0,0,0,0,0,0,100,BMG,4,473.6,514.2,899.6
0,25,0,0,0,0,0,0,0,0,0,15,0,0,0,0,0,0,0,0,0,0,55,0,0,0,0,0,0,0,5,0,0,0,0,0,0,0,0,0,0,0,0,0,0,0,0,0,0,0,0,0,0,0,0,100,BMG,4,459,520,878
0,0,0,0,0,0,0,0,0,0,0,31,0,0,0,0,10,0,0,0,0,0,0,0,0,59,0,0,0,0,0,0,0,0,0,0,0,0,0,0,0,0,0,0,0,0,0,0,0,0,0,0,0,0,0,100,BMG,4,424,482,769
0,0,0,0,0,0,0,0,0,0,0,0,0,0,0,0,0,0,0,0,0,0,15.9,0,0,60,0,0,0,0,23.6,0,0,0,0,0,0,0,0,0,0,0,0,0,0,0,0,0,0,0,0,0.5,0,0,0,100,BMG,4,456,492,829
0,0,0,0,0,0,0,0,0,0,0,0,0,0,0,0,0,0,0,0,0,0,15.65,0,0,60,0,0,0,0,23.6,0,0,0,0,0,0,0,0,0,0,0,0,0,0,0,0,0,0,0,0,0.75,0,0,0,100,BMG,4,456,495,839
0,0,0,0,0,0,0,0,0,0,0,29.5,0,0,0,0,9,0,0,0,0,0,0,0,0,61.5,0,0,0,0,0,0,0,0,0,0,0,0,0,0,0,0,0,0,0,0,0,0,0,0,0,0,0,0,0,100,BMG,4,433,472,785
0,0,0,0,0,0,0,0,0,0,0,29,0,0,0,0,10,0,0,0,0,0,0,0,0,61,0,0,0,0,0,0,0,0,0,0,0,0,0,0,0,0,0,0,0,0,0,0,0,0,0,0,0,0,0,100,BMG,4,420,480,762
0,0,0,0,0,0,0,0,0,0,0,27.5,0,0,0,0,9,0,0,0,0,0,0,0,0,63.5,0,0,0,0,0,0,0,0,0,0,0,0,0,0,0,0,0,0,0,0,0,0,0,0,0,0,0,0,0,100,BMG,4,425,469,773
0,0,0,0,0,0,0,0,0,0,0,27,0,0,0,0,10,0,0,0,0,0,0,0,0,63,0,0,0,0,0,0,0,0,0,0,0,0,0,0,0,0,0,0,0,0,0,0,0,0,0,0,0,0,0,100,BMG,4,418,481,755
0,0,0,0,0,0,0,0,0,0,0,25,0,0,0,0,0,0,0,0,0,0,0,0,0,65,0,0,0,0,0,0,0,0,0,0,0,0,0,0,0,0,0,0,0,0,0,0,0,0,0,10,0,0,0,100,BMG,4,413,473,760
7,0,0,0,0,0,0,0,0,0,0,0,0,0,0,0,10,0,0,0,0,0,0,0,0,68,0,0,0,0,15,0,0,0,0,0,0,0,0,0,0,0,0,0,0,0,0,0,0,0,0,0,0,0,0,100,BMG,4,437.3,472.8,746.9
4,0,0,0,0,0,0,0,0,0,0,0,0,0,0,0,10,0,0,0,0,0,0,0,0,71,0,0,0,0,15,0,0,0,0,0,0,0,0,0,0,0,0,0,0,0,0,0,0,0,0,0,0,0,0,100,BMG,4,440.3,485,773.5
1,0,0,0,0,0,0,0,0,0,0,5,0,0,0,0,0,0,0,0,0,0,0,0,0,0,0,0,0,0,0,5,0,79,0,0,0,0,0,0,10,0,0,0,0,0,0,0,0,0,0,0,0,0,0,100,BMG,4,614,684,1001
0,25,0,0,0,0,0,0,0,20,0,0,0,0,0,0,0,0,0,0,0,0,0,0,0,0,0,0,0,0,0,0,0,0,0,0,0,0,0,0,0,55,0,0,0,0,0,0,0,0,0,0,0,0,0,100,BMG,4,556,625,889
0,0,0,0,0,0,0,0,0,0,0,34,0,0,0,0,0,0,0,0,0,0,0,0,0,0,0,0,0,0,0,0,0,16,0,0,0,0,0,0,0,0,0,0,0,0,40,0,0,0,0,0,0,0,10,100,BMG,4,672,723,1231
0,0,0,0,0,0,0,0,0,0,0,40,0,0,0,0,0,0,0,0,0,0,0,0,0,0,0,0,0,0,0,0,0,10,0,0,0,0,0,0,0,0,0,0,0,0,40,0,0,0,0,0,0,0,10,100,BMG,4,660,709,1184
0,0,0,22,0,0,0,0,0,0,0,0,0,0,72,0,0,0,0,0,0,0,0,0,0,0,0,0,2,0,0,0,0,0,0,0,0,0,0,0,0,0,0,0,0,0,0,0,0,0,0,4,0,0,0,100,BMG,4,837.8,921.3,1410.7
0,0,0,22,0,0,0,0,0,0,0,0,0,0,72,0,0,0,0,0,0,0,0,0,0,0,0,0,0,0,0,0,0,0,0,0,0,0,0,0,0,0,0,0,2,0,0,0,0,0,0,4,0,0,0,100,BMG,4,847.6,931.8,1421.14
0,0,0,0,0,0,0,0,0,0,0,5,0,0,0,0,0,0,0,0,0,0,0,0,0,17.5,0,0,0,0,0,0,0,0,0,0,0,0,0,0,0,0,0,0,0,0,0,0,0,0,0,0,62.5,15,0,100,BMG,4,381,401,645
0,0,0,0,0,0,0,0,0,0,0,17,0,0,0,0,0,0,0,0,0,0,0,0,0,0,0,0,0,0,20,0,0,0,0,0,0,0,0,0,0,0,0,0,0,0,14,0,0,0,0,0,0,0,49,100,BMG,4,625,674,1096
12,0,0,0,0,0,0,0,0,0,0,38,0,0,0,0,0,0,0,0,0,0,0,0,0,0,0,0,0,0,0,0,0,0,0,0,0,0,0,0,0,0,0,0,0,0,0,0,0,0,0,0,0,0,50,100,BMG,4,663,734,1187
7,0,0,0,0,0,0,0,0,0,0,43,0,0,0,0,0,0,0,0,0,0,0,0,0,0,0,0,0,0,0,0,0,0,0,0,0,0,0,0,0,0,0,0,0,0,0,0,0,0,0,0,0,0,50,100,BMG,4,669,727,1171
5,0,0,0,0,0,0,0,0,0,0,45,0,0,0,0,0,0,0,0,0,0,0,0,0,0,0,0,0,0,0,0,0,0,0,0,0,0,0,0,0,0,0,0,0,0,0,0,0,0,0,0,0,0,50,100,BMG,4,669,728,1188
0,8.7,0,0,0,0,0,0,0,0,0,14.4,0,0,0,0,0,0,0,0,0,0,0,0,0,0,0,0,0,0,11.9,0,0,0,0,0,0,0,0,0,0,0,0,0,0,0,0,0,0,0,0,0,0,0,65,100,BMG,4,647,709.5,1164.8
0,0,0,19.2,0,0,0,0,0,0,0,0,0,0,67.2,0,0,0,0,0,0,0,0,0,0,0,0,0,4,0,0,0,0,0,0,0,0,0,0,0,4.8,0,0,0,0,4.8,0,0,0,0,0,0,0,0,0,100,BMG,3.5,935,995,1396
0,0,0,19.2,0,0,0,0,0,0,0,0,0,0,68.16,0,0,0,0,0,0,0,0,0,0,0,0,0,4,0,0,0,0,0,0,0,0,0,0,0,4.8,0,0,0,0,3.84,0,0,0,0,0,0,0,0,0,100,BMG,3.5,869,969,1397
0,0,0,6,0,0,15,0,0,6.4,0,0,0,1,57.6,0,0,0,0,0,0,0,0,0,0,0,0,14,0,0,0,0,0,0,0,0,0,0,0,0,0,0,0,0,0,0,0,0,0,0,0,0,0,0,0,100,BMG,3.5,776,830,1398
0,0,0,19.2,0,0,0,0,0,50.4,0,0,0,0,21.6,0,0,0,0,0,0,0,0,0,0,0,0,0,4,0,0,0,0,0,0,0,0,0,0,0,4.8,0,0,0,0,0,0,0,0,0,0,0,0,0,0,100,BMG,3.5,820,860,1430
0,0,0,19.2,0,0,0,0,0,21.6,0,0,0,0,50.4,0,0,0,0,0,0,0,0,0,0,0,0,0,4,0,0,0,0,0,0,0,0,0,0,0,4.8,0,0,0,0,0,0,0,0,0,0,0,0,0,0,100,BMG,3.5,828,878,1413
0,0,0,18.624,0,0,0,0,0,27.936,3,0,0,0,41.904,0,0,0,0,0,0,0,0,0,0,0,0,0,3.88,0,0,0,0,0,0,0,0,0,0,0,4.656,0,0,0,0,0,0,0,0,0,0,0,0,0,0,100,BMG,3.5,831,874,1474
0,25,0,0,0,0,0,0,0,0,0,0,0,0,0,0,55,0,0,0,0,0,0,0,0,0,0,0,0,0,20,0,0,0,0,0,0,0,0,0,0,0,0,0,0,0,0,0,0,0,0,0,0,0,0,100,BMG,3.5,588,642,950
0,0,0,0,0,0,0,35,0,0,0,40,0,0,0,0,0,0,0,0,0,0,0,0,0,25,0,0,0,0,0,0,0,0,0,0,0,0,0,0,0,0,0,0,0,0,0,0,0,0,0,0,0,0,0,100,BMG,3.5,386,429,748
0,0,0,22,0,0,0,0,0,0,0,0,0,0,67,0,0,0,0,0,0,0,0,0,0,0,0,5,0,0,0,0,0,0,0,0,0,0,0,0,0,0,0,0,0,0,0,0,0,0,0,6,0,0,0,100,BMG,3.5,920,941,1483
0,0,0,22,0,0,0,0,0,0,0,0,0,0,70,0,0,0,0,0,0,0,0,0,0,0,0,2,0,0,0,0,0,0,0,0,0,0,0,0,0,0,0,0,0,0,0,0,0,0,0,6,0,0,0,100,BMG,3.5,907,969,1508
0,0,0,20,0,0,0,0,0,0,0,0,0,0,70,0,0,0,3,0,0,0,0,0,0,0,0,0,4,0,0,0,0,0,0,0,0,0,0,0,0,0,0,0,0,0,0,0,0,0,0,3,0,0,0,100,BMG,3.5,850,924,1437
0,0,0,4,0,0,4,0,0,0,0,0,0,0,76,0,0,0,0,0,0,0,0,0,0,0,0,3,0,0,0,10,0,0,0,0,0,0,0,0,3,0,0,0,0,0,0,0,0,0,0,0,0,0,0,100,BMG,3.5,750,793,1250
0,0,0,0,0,0,0,0,0,0,0,0,0,0,0,0,0,0,0,0,0,0,16.15,0,0,60,0,0,0,0,23.6,0,0,0,0,0,0,0,0,0,0,0,0,0,0,0,0,0,0,0,0,0.25,0,0,0,100,BMG,3.5,456,491,829
0,0,0,0,0,0,0,0,0,0,0,0,0,0,0,0,0,0,0,0,0,0,0,0,0,65,0,0,0,15,20,0,0,0,0,0,0,0,0,0,0,0,0,0,0,0,0,0,0,0,0,0,0,0,0,100,BMG,3.5,459,501,805
2,0,0,0,0,0,0,0,0,0,0,0,0,0,0,0,10,0,0,0,0,0,0,0,0,73,0,0,0,0,15,0,0,0,0,0,0,0,0,0,0,0,0,0,0,0,0,0,0,0,0,0,0,0,0,100,BMG,3.5,442.3,488.7,779.8
0,6.86,0,0,0,0,0,0,0,0,0,49,0,0,0,0,0,0,0,0,0,0,0,0,0,0,0,0,0,0,0,0,0,0,0,0,0,0,0,0,2,0,0,0,0,0,0,0,0,0,0,0,0,0,42.14,100,BMG,3,740,800,1256
0,0,0,19.2,0,0,0,0,0,0,0,0,0,0,66.24,0,0,0,0,0,0,0,0,0,0,0,0,0,4,0,0,0,0,0,0,0,0,0,0,0,4.8,0,0,0,0,5.76,0,0,0,0,0,0,0,0,0,100,BMG,3,952,1012,1411
0,0,0,22.56,0,0,0,0,0,0,0,0,6,0,67.68,0,0,0,0,0,0,0,0,0,0,0,0,3.76,0,0,0,0,0,0,0,0,0,0,0,0,0,0,0,0,0,0,0,0,0,0,0,0,0,0,0,100,BMG,3,854,945,1400
0,0,0,19.2,0,0,0,0,0,0,0,0,0,0,69.12,0,0,0,0,0,0,0,0,0,0,0,0,0,3.84,0,0,0,0,0,0,0,0,0,0,0,3.84,0,0,0,0,0,0,0,0,0,0,4,0,0,0,100,BMG,3,905,933,1424
0,0,0,19.2,0,0,0,0,0,0,0,0,0,0,69.12,0,0,0,0,0,0,0,0,0,0,0,0,0,4,0,0,0,0,0,0,0,0,0,0,0,4.8,0,0,0,0,2.88,0,0,0,0,0,0,0,0,0,100,BMG,3,860,940,1422
0,0,0,3,0,0,18,0,0,5.85,6,0,0,0.5,52.65,0,0,0,0,0,0,0,0,0,0,0,0,14,0,0,0,0,0,0,0,0,0,0,0,0,0,0,0,0,0,0,0,0,0,0,0,0,0,0,0,100,BMG,3,825,849,1417
0,0,0,6,0,0,15,0,0,6.475,0,0,0,0.25,58.275,0,0,0,0,0,0,0,0,0,0,0,0,14,0,0,0,0,0,0,0,0,0,0,0,0,0,0,0,0,0,0,0,0,0,0,0,0,0,0,0,100,BMG,3,782,843,1399
0,10,0,0,0,0,0,0,0,0,0,23,0,0,5,0,0,0,0,0,0,0,0,0,0,0,0,0,0,0,0,0,0,0,0,0,0,0,0,0,0,0,0,0,0,0,0,0,0,0,0,0,0,0,62,100,BMG,3,651,751,1186
0,0,0,22.56,0,0,0,0,0,13.536,0,0,6,0,54.144,0,0,0,0,0,0,0,0,0,0,0,0,3.76,0,0,0,0,0,0,0,0,0,0,0,0,0,0,0,0,0,0,0,0,0,0,0,0,0,0,0,100,BMG,3,852,944,1370
0,0,0,19.2,0,0,0,0,0,0,0,0,0,0,28.8,0,0,0,0,0,0,0,0,0,0,0,0,0,4,0,43.2,0,0,0,0,0,0,0,0,0,4.8,0,0,0,0,0,0,0,0,0,0,0,0,0,0,100,BMG,3,745,795,1348
0,0,0,18.432,0,0,0,0,0,27.648,4,0,0,0,41.472,0,0,0,0,0,0,0,0,0,0,0,0,0,3.84,0,0,0,0,0,0,0,0,0,0,0,4.608,0,0,0,0,0,0,0,0,0,0,0,0,0,0,100,BMG,3,833,874,1481
38.4,0,0,0,0,0,0,23.1,0,0,0,7.7,0,0,0,0,0,0,0,0,0,0,0,0,0,30.8,0,0,0,0,0,0,0,0,0,0,0,0,0,0,0,0,0,0,0,0,0,0,0,0,0,0,0,0,0,100,BMG,3,387,420,833
0,0,0,0,0,0,0,55,0,0,0,30,0,0,0,0,0,0,0,0,0,0,0,0,0,15,0,0,0,0,0,0,0,0,0,0,0,0,0,0,0,0,0,0,0,0,0,0,0,0,0,0,0,0,0,100,BMG,3,397,437,706
0,0,0,0,0,0,0,65,0,0,0,0,0,0,0,0,0,0,0,0,0,0,0,9.69,0,8.31,0,0,0,0,0,0,0,0,0,0,0,0,0,0,0,0,0,0,0,0,0,0,0,0,0,0,0,17,0,100,BMG,3,320,337,582
0,15,0,0,0,0,0,0,60,0,0,10,0,0,0,0,0,0,0,0,0,0,0,0,0,0,0,0,0,0,15,0,0,0,0,0,0,0,0,0,0,0,0,0,0,0,0,0,0,0,0,0,0,0,0,100,BMG,3,390,468,685
0,20,0,0,0,0,0,0,60,0,0,20,0,0,0,0,0,0,0,0,0,0,0,0,0,0,0,0,0,0,0,0,0,0,0,0,0,0,0,0,0,0,0,0,0,0,0,0,0,0,0,0,0,0,0,100,BMG,3,396,444,830
0,12.5,0,0,0,0,0,0,65,0,0,10,0,0,0,0,0,0,0,0,0,0,0,0,0,0,0,0,0,0,12.5,0,0,0,0,0,0,0,0,0,0,0,0,0,0,0,0,0,0,0,0,0,0,0,0,100,BMG,3,371,402,709
0,10,0,0,0,0,0,0,68,0,0,20,0,0,0,0,0,0,0,0,0,0,0,0,0,0,0,0,0,0,0,0,0,0,0,0,0,0,0,0,2,0,0,0,0,0,0,0,0,0,0,0,0,0,0,100,BMG,3,352,413,721
0,10,0,0,0,0,0,0,70,0,0,10,0,0,0,0,0,0,0,0,0,0,0,0,0,0,0,0,0,0,10,0,0,0,0,0,0,0,0,0,0,0,0,0,0,0,0,0,0,0,0,0,0,0,0,100,BMG,3,359,377,714
0,10,0,0,0,0,0,0,70,0,0,17,0,0,0,0,0,0,0,0,0,0,0,0,0,0,0,0,0,0,0,0,0,0,0,0,0,0,0,0,0,0,0,0,0,0,0,0,0,0,0,0,0,3,0,100,BMG,3,341,412,733
0,0,0,0,0,0,0,33.3,0,0,0,33.3,0,0,0,0,0,0,0,0,0,0,0,0,0,33.3,0,0,0,0,0,0,0,0,0,0,0,0,0,0,0,0,0,0,0,0,0,0,0,0,0,0,0,0,0,99.9,BMG,3,391,406,731
0,0,0,0,0,0,0,40.9,0,0,0,40.9,0,0,0,0,0,0,0,0,0,0,0,0,0,18.2,0,0,0,0,0,0,0,0,0,0,0,0,0,0,0,0,0,0,0,0,0,0,0,0,0,0,0,0,0,100,BMG,3,393,431,717
0,0,0,0,0,0,0,27.3,0,0,0,40.9,0,0,0,0,0,0,0,0,0,0,0,0,0,31.8,0,0,0,0,0,0,0,0,0,0,0,0,0,0,0,0,0,0,0,0,0,0,0,0,0,0,0,0,0,100,BMG,3,392,414,785
20,0,0,0,0,0,0,0,0,0,0,40,0,0,0,0,0,0,0,0,0,0,0,0,0,0,0,0,0,0,0,0,0,0,0,0,0,0,0,0,0,0,0,0,0,0,10,0,0,0,0,0,0,0,30,100,BMG,3,677,708,1125
10,10,0,0,0,0,0,0,0,0,0,40,0,0,0,0,0,0,0,0,0,0,0,0,0,0,0,0,0,0,0,0,0,0,0,0,0,0,0,0,0,0,0,0,0,0,0,0,0,0,0,0,0,0,40,100,BMG,3,710,765,1273
0,0,0,0,0,0,0,36.4,0,0,0,45.5,0,0,0,0,0,0,0,0,0,0,0,0,0,18.1,0,0,0,0,0,0,0,0,0,0,0,0,0,0,0,0,0,0,0,0,0,0,0,0,0,0,0,0,0,100,BMG,3,397,426,735
0,0,0,0,0,0,0,31.8,0,0,0,45.5,0,0,0,0,0,0,0,0,0,0,0,0,0,22.7,0,0,0,0,0,0,0,0,0,0,0,0,0,0,0,0,0,0,0,0,0,0,0,0,0,0,0,0,0,100,BMG,3,388,427,793
10,0,0,0,0,0,0,0,0,0,0,45,0,0,0,0,0,0,20,0,0,0,0,0,0,0,0,0,0,0,0,0,0,0,0,0,0,0,0,0,0,0,0,0,0,0,0,0,0,0,0,0,0,0,25,100,BMG,3,698,783,1218
4,0,0,0,0,0,0,0,0,0,0,48,0,0,0,0,0,0,0,0,0,0,0,0,0,0,0,0,0,0,0,0,0,0,0,0,0,0,0,0,0,0,0,0,0,0,0,0,0,0,0,0,0,0,48,100,BMG,3,681,743,1199
0,7.5,0,0,0,0,0,0,0,0,0,52.5,0,0,0,0,0,0,40,0,0,0,0,0,0,0,0,0,0,0,0,0,0,0,0,0,0,0,0,0,0,0,0,0,0,0,0,0,0,0,0,0,0,0,0,100,BMG,3,779,833,1250
5,0,0,0,0,0,0,0,0,0,0,55,0,0,0,0,0,0,0,0,0,0,0,0,0,0,0,0,0,0,0,0,0,0,0,0,0,0,0,0,0,0,0,0,0,0,10,0,0,0,0,0,0,0,30,100,BMG,3,704,733,1149
0,0,0,0,0,0,0,0,0,0,0,60,0,0,0,0,0,0,17.5,0,0,0,0,0,0,0,0,0,0,0,0,0,0,0,0,0,0,0,0,0,0,0,0,0,0,0,22.5,0,0,0,0,0,0,0,0,100,BMG,3,732,755,1229
0,0,0,0,0,0,0,0,0,0,0,60,0,0,0,0,0,0,10,0,0,0,0,0,0,0,0,0,0,0,0,0,0,0,0,0,0,0,0,0,0,0,0,0,0,0,10,0,0,0,0,0,0,0,20,100,BMG,3,754,797,1197
0,0,0,0,0,0,0,0,0,0,0,60,0,0,0,0,0,0,0,0,0,0,0,0,0,0,0,0,0,0,0,0,0,0,0,0,0,0,0,0,0,0,0,0,0,0,7,0,0,0,0,0,0,0,33,100,BMG,3,740,768,1191
0,25,0,0,0,0,0,0,0,20,0,0,55,0,0,0,0,0,0,0,0,0,0,0,0,0,0,0,0,0,0,0,0,0,0,0,0,0,0,0,0,0,0,0,0,0,0,0,0,0,0,0,0,0,0,100,BMG,3,635,708,1031
0,0,0,4,0,0,4,0,0,30,0,0,0,0,46,0,0,0,0,0,0,0,0,0,0,0,0,4,0,0,0,9,0,0,0,0,0,0,0,0,3,0,0,0,0,0,0,0,0,0,0,0,0,0,0,100,BMG,3,734,775,1233
0,0,0,2,0,0,19,0,0,0,15,0,0,1,49,0,0,0,0,0,0,0,0,0,0,0,0,14,0,0,0,0,0,0,0,0,0,0,0,0,0,0,0,0,0,0,0,0,0,0,0,0,0,0,0,100,BMG,3,841,883,1498
0,0,0,6,0,0,15,0,0,0,4,0,0,0.5,60.5,0,0,0,0,0,0,0,0,0,0,0,0,14,0,0,0,0,0,0,0,0,0,0,0,0,0,0,0,0,0,0,0,0,0,0,0,0,0,0,0,100,BMG,3,803,859,1441
0,0,0,6,0,0,15,0,0,0,0,0,0,2,63,0,0,0,0,0,0,0,0,0,0,0,0,14,0,0,0,0,0,0,0,0,0,0,0,0,0,0,0,0,0,0,0,0,0,0,0,0,0,0,0,100,BMG,3,771,830,1389
0,0,0,5.5,0,0,5,0,0,0,4,0,0,0,65.5,4,0,0,0,0,0,0,0,0,0,0,0,4,0,0,0,12,0,0,0,0,0,0,0,0,0,0,0,0,0,0,0,0,0,0,0,0,0,0,0,100,BMG,3,745,806,1322
0,0,0,22,0,0,0,0,0,0,0,0,0,0,67,0,0,0,0,0,0,0,0,0,0,0,0,0,0,0,0,0,0,0,0,0,0,0,0,0,0,0,0,0,0,0,0,0,0,0,5,6,0,0,0,100,BMG,3,882,970,1497
0,0,0,22,0,0,0,0,0,0,0,0,0,0,70,0,0,0,0,0,0,0,0,0,0,0,0,0,0,0,0,0,0,0,0,0,0,0,0,0,0,0,0,0,0,0,0,0,0,0,2,6,0,0,0,100,BMG,3,867,970,1521
0,0,0,22,0,0,0,0,0,0,0,0,0,0,71,0,0,0,0,0,0,0,0,0,0,0,0,0,0,0,0,0,0,0,0,0,0,0,0,0,0,0,0,0,0,0,0,0,0,0,1,6,0,0,0,100,BMG,3,845,956,1423
0,0,0,20,0,0,0,0,0,0,0,0,0,0,72,0,0,0,3,0,0,0,0,0,0,0,0,0,4,0,0,0,0,0,0,0,0,0,0,0,0,0,0,0,0,0,0,0,0,0,0,1,0,0,0,100,BMG,3,841,916,1446
0,0,0,22,0,0,0,0,0,0,0,0,0,0,72,0,0,0,0,0,0,0,0,0,0,0,0,0,0,0,0,0,0,0,0,0,0,0,0,0,0,0,0,0,0,0,0,0,0,0,1,5,0,0,0,100,BMG,3,844,918,1411
0,0,0,22,0,0,0,0,0,0,0,0,0,0,72,0,0,0,0,0,0,0,0,0,0,0,0,0,0,0,0,0,0,0,0,0,0,0,0,0,0,0,0,0,0,0,0,0,0,0,2,4,0,0,0,100,BMG,3,841,906,1501
0,0,0,4,0,0,4,0,0,0,0,0,0,0,74,0,0,0,0,0,0,0,0,0,0,0,0,5,0,0,0,10,0,0,0,0,0,0,0,0,3,0,0,0,0,0,0,0,0,0,0,0,0,0,0,100,BMG,3,758,799,1263
0,0,0,5,0,0,7,0,0,0,0,0,0,0,75,1,0,0,0,0,0,0,0,0,0,0,0,0,0,0,0,8.7,0,0,0,0,0,0,0,0,3.3,0,0,0,0,0,0,0,0,0,0,0,0,0,0,100,BMG,3,781,794,1282
0,24,0,0,0,0,0,0,0,20,0,0,0,0,0,0,36,0,0,0,0,0,0,0,0,0,0,0,0,0,0,0,0,0,0,0,0,0,0,0,0,0,0,0,0,0,0,0,0,0,0,20,0,0,0,100,BMG,3,603,658,1048
0,25,0,0,0,0,0,0,0,20,0,0,0,0,0,0,0,0,0,55,0,0,0,0,0,0,0,0,0,0,0,0,0,0,0,0,0,0,0,0,0,0,0,0,0,0,0,0,0,0,0,0,0,0,0,100,BMG,3,649,707,1055
7.5,17.5,0,0,0,0,0,0,0,0,0,20,0,0,0,0,0,0,0,0,0,0,55,0,0,0,0,0,0,0,0,0,0,0,0,0,0,0,0,0,0,0,0,0,0,0,0,0,0,0,0,0,0,0,0,100,BMG,3,425,498,852
5,25,0,0,0,0,0,0,0,0,0,15,0,0,0,0,0,0,0,0,0,0,55,0,0,0,0,0,0,0,0,0,0,0,0,0,0,0,0,0,0,0,0,0,0,0,0,0,0,0,0,0,0,0,0,100,BMG,3,452,503,860
0,25,0,0,0,0,0,0,0,0,0,20,0,0,0,0,0,0,0,0,0,0,55,0,0,0,0,0,0,0,0,0,0,0,0,0,0,0,0,0,0,0,0,0,0,0,0,0,0,0,0,0,0,0,0,100,BMG,3,456,495,896
0,25,0,0,0,0,0,0,0,0,0,0,0,0,0,0,0,0,0,0,0,0,55,0,0,0,0,0,0,0,20,0,0,0,0,0,0,0,0,0,0,0,0,0,0,0,0,0,0,0,0,0,0,0,0,100,BMG,3,491,555,941
0,25,0,0,0,0,0,0,0,20,0,0,0,0,0,0,0,0,0,0,0,0,0,0,55,0,0,0,0,0,0,0,0,0,0,0,0,0,0,0,0,0,0,0,0,0,0,0,0,0,0,0,0,0,0,100,BMG,3,701,781,1167
0,0,0,0,0,0,0,0,0,0,0,0,0,0,0,0,0,0,0,0,0,0,15.4,0,0,60,0,0,0,0,23.6,0,0,0,0,0,0,0,0,0,0,0,0,0,0,0,0,0,0,0,0,1,0,0,0,100,BMG,3,454,491,827
0,0,0,0,0,0,0,0,0,0,0,25,10,0,0,0,0,0,0,0,0,0,0,0,0,65,0,0,0,0,0,0,0,0,0,0,0,0,0,0,0,0,0,0,0,0,0,0,0,0,0,0,0,0,0,100,BMG,3,422,492,750
0,0,0,0,0,0,0,0,0,0,0,25,0,10,0,0,0,0,0,0,0,0,0,0,0,65,0,0,0,0,0,0,0,0,0,0,0,0,0,0,0,0,0,0,0,0,0,0,0,0,0,0,0,0,0,100,BMG,3,422,480,766
1,0,0,0,0,0,0,0,0,0,0,0,0,0,0,0,10,0,0,0,0,0,0,0,0,74,0,0,0,0,15,0,0,0,0,0,0,0,0,0,0,0,0,0,0,0,0,0,0,0,0,0,0,0,0,100,BMG,3,442.3,482.7,791.4
0,0,0,0,0,0,0,0,0,0,0,0,0,0,0,0,10,0,0,0,0,0,0,0,0,75,0,0,0,0,15,0,0,0,0,0,0,0,0,0,0,0,0,0,0,0,0,0,0,0,0,0,0,0,0,100,BMG,3,449,482,799.1
0,8,0,0,0,0,0,0,0,0,0,5,0,0,0,0,0,0,0,0,0,0,0,0,0,0,0,0,0,0,42,0,0,0,0,0,0,0,0,0,3.5,0,0,0,0,0,19,0,0,0,0,0,0,0,22.5,100,BMG,3,780,846,1363
0,0,0,0,0,0,0,0,0,0,0,0,0,0,0,0,0,0,0,0,0,0,0,0,0,0,0,0,7,0,59,0,0,0,0,0,0,0,0,0,2,0,3,0,0,0,13,0,0,0,0,0,0,0,16,100,BMG,3,837,889,1300
0,0,0,0,0,0,0,0,0,0,0,0,0,0,0,0,0,0,0,0,0,0,0,0,0,0,0,0,6,0,59,0,0,0,0,0,0,0,0,0,2,0,3,0,0,0,13,0,0,0,0,0,0,0,17,100,BMG,3,841,891,1299
0,0,0,0,0,0,0,0,0,0,0,0,0,0,0,0,0,0,0,0,0,0,0,0,0,0,0,0,6,0,59,0,0,0,0,0,0,0,0,0,2,0,3,0,0,0,11,0,0,0,0,0,0,0,19,100,BMG,3,840,892,1301
0,0,0,0,0,0,0,0,0,0,0,0,0,0,0,0,0,0,0,0,0,0,0,0,0,0,0,0,0,0,59,0,0,0,0,0,0,0,0,0,2,0,3,0,0,0,16,0,0,0,0,0,0,0,20,100,BMG,3,821,877,1272
0,0,0,0,0,0,0,0,0,0,0,0,0,0,0,0,0,0,0,0,0,0,0,0,0,0,0,0,6,0,59,0,0,0,0,0,0,0,0,0,2,0,3,0,0,0,9,0,0,0,0,0,0,0,21,100,BMG,3,840,896,1316
0,24,0,0,0,0,0,0,0,20,0,0,0,0,0,0,0,0,0,0,0,0,0,0,0,0,0,0,0,0,0,0,0,0,0,0,0,0,0,36,0,0,0,0,0,0,0,0,0,0,0,20,0,0,0,100,BMG,3,662,760,1048
0,20,0,0,0,0,0,0,0,20,0,0,0,0,0,0,0,0,0,0,0,0,0,0,0,0,0,0,0,0,0,0,0,0,0,0,0,0,0,40,0,0,0,0,0,0,0,0,0,0,0,20,0,0,0,100,BMG,3,,,
0,25,0,0,0,0,0,0,0,20,0,0,0,0,0,0,0,0,0,0,0,0,0,0,0,0,0,0,0,0,0,0,0,0,0,0,0,0,0,0,0,40,0,0,0,0,0,0,0,0,0,15,0,0,0,100,BMG,3,590,657,950
0,25,0,0,0,0,0,0,0,20,0,0,0,0,0,0,0,0,0,0,0,0,0,0,0,0,0,0,0,0,0,0,0,0,0,0,0,0,0,0,0,0,0,0,0,55,0,0,0,0,0,0,0,0,0,100,BMG,3,612,674,1001
0,0,0,0,0,0,0,0,0,0,0,30,0,0,0,0,0,0,0,0,0,0,0,0,0,0,0,0,0,0,0,0,0,20,0,0,0,0,0,0,0,0,0,0,0,0,40,0,0,0,0,0,0,0,10,100,BMG,3,687,747,1279
0,0,0,0,0,0,0,0,0,0,0,32,0,0,0,0,0,0,0,0,0,0,0,0,0,0,0,0,0,0,0,0,0,18,0,0,0,0,0,0,0,0,0,0,0,0,40,0,0,0,0,0,0,0,10,100,BMG,3,683,740,1272
0,0,0,0,0,0,0,0,0,0,0,36.24,0,0,0,0,0,0,0,0,0,0,0,0,0,0,0,0,0,0,9.06,0,0,0,0,0,0,0,0,0,0,0,1.96,0,0,0,43.15,0,0,0,0,0,0,0,9.59,100,BMG,3,649,699,1167
0,25,0,0,0,0,0,0,0,20,0,0,0,0,0,0,0,0,0,0,0,0,0,0,0,0,0,0,0,0,0,0,0,0,0,0,0,0,0,0,0,0,0,0,0,0,0,39,0,0,0,16,0,0,0,100,BMG,3,664,735,1140
0,25,0,0,0,0,0,0,0,20,0,0,0,0,0,0,0,0,0,0,0,0,0,0,0,0,0,0,0,0,0,0,0,0,0,0,0,0,0,0,0,0,0,0,0,0,0,55,0,0,0,0,0,0,0,100,BMG,3,678,733,1180
0,0,0,22,0,0,0,0,0,0,0,0,0,0,72,0,0,0,2,0,0,0,0,0,0,0,0,0,0,0,0,0,0,0,0,0,0,0,0,0,0,0,0,0,0,0,0,0,0,0,0,4,0,0,0,100,BMG,3,868.2,938.6,1411.9
0,0,0,22,0,0,0,0,0,0,0,0,0,0,72,0,0,0,0,0,0,0,0,0,0,0,0,0,0,0,0,0,0,0,0,0,0,0,0,0,0,0,0,0,0,0,2,0,0,0,0,4,0,0,0,100,BMG,3,841.5,914.2,1419.7
0,0,0,0,0,22.5,8,0,0,0,0,12.5,0,0,0,0,0,0,0,0,0,0,0,0,0,0,0,0,0,0,2,0,0,0,0,0,0,0,0,0,0,0,0,0,0,0,14,0,0,0,0,0,0,0,41,100,BMG,3,629,727,992
0,7,0,0,0,0,0,0,0,0,0,46,0,0,0,0,0,0,0,0,0,0,0,0,0,0,0,0,0,0,0,0,0,0,0,0,0,0,0,0,0,0,0,0,0,0,0,0,0,0,0,0,0,0,47,100,BMG,3,705,781,1163
0,0,0,0,0,0,0,0,0,0,0,14,0,0,0,0,0,0,0,0,0,0,0,0,0,0,0,0,0,0,20,0,0,0,0,0,0,0,0,0,0,0,0,0,0,0,17,0,0,0,0,0,0,0,49,100,BMG,3,631,669,1087
0,16.3,0,0,0,0,0,0,0,0,0,20.7,0,0,0,0,0,0,0,0,0,0,0,0,0,0,0,0,0,0,12,0,0,0,0,0,0,0,0,0,0,0,0,0,0,0,0,0,0,0,0,0,0,0,51,100,BMG,3,722,800,1132
0,5.6,0,0,0,0,0,0,0,0,0,22.4,0,0,0,0,0,0,0,0,0,0,0,0,0,0,0,0,0,0,6.5,0,0,0,0,0,0,0,0,0,0,0,0,0,0,0,0,0,0,0,0,0,0,0,65.5,100,BMG,3,630,733,1211
0,0,0,0,0,0,0,0,0,0,0,0,0,0,0,0,0,0,0,0,0,0,0,0,0,75,0,0,0,10,15,0,0,0,0,0,0,0,0,0,0,0,0,0,0,0,0,0,0,0,0,0,0,0,0,100,BMG,2.8,450,470,790
0,0,0,0,0,0,0,0,0,0,0,55.2,0,0,0,0,0,0,23,0,0,0,0,0,0,0,0,0,8,0,0,0,0,0,0,0,0,0,0,0,0,0,0,0,0,0,13.8,0,0,0,0,0,0,0,0,100,BMG,2.5,745,783,1198
0,0,0,19.2,0,0,0,0,0,0,0,0,0,0,70.08,0,0,0,0,0,0,0,0,0,0,0,0,0,4,0,0,0,0,0,0,0,0,0,0,0,4.8,0,0,0,0,1.92,0,0,0,0,0,0,0,0,0,100,BMG,2.5,844,914,1440
0,0,0,19.2,0,0,0,0,0,57.6,0,0,0,0,14.4,0,0,0,0,0,0,0,0,0,0,0,0,0,4,0,0,0,0,0,0,0,0,0,0,0,4.8,0,0,0,0,0,0,0,0,0,0,0,0,0,0,100,BMG,2.5,813,853,1445
0,0,0,19.2,0,0,0,0,0,14.4,0,0,0,0,57.6,0,0,0,0,0,0,0,0,0,0,0,0,0,4,0,0,0,0,0,0,0,0,0,0,0,4.8,0,0,0,0,0,0,0,0,0,0,0,0,0,0,100,BMG,2.5,830,880,1431
0,0,0,19.2,0,0,0,0,0,0,0,0,0,0,21.6,0,0,0,0,0,0,0,0,0,0,0,0,0,4,0,50.4,0,0,0,0,0,0,0,0,0,4.8,0,0,0,0,0,0,0,0,0,0,0,0,0,0,100,BMG,2.5,750,795,1356
30.8,0,0,0,0,0,0,30.7,0,0,0,15.4,0,0,0,0,0,0,0,0,0,0,0,0,0,23.1,0,0,0,0,0,0,0,0,0,0,0,0,0,0,0,0,0,0,0,0,0,0,0,0,0,0,0,0,0,100,BMG,2.5,413,432,803
0,0,0,0,0,0,0,30,0,0,0,45,0,0,0,0,0,0,0,0,0,0,0,0,0,25,0,0,0,0,0,0,0,0,0,0,0,0,0,0,0,0,0,0,0,0,0,0,0,0,0,0,0,0,0,100,BMG,2.5,387,430,798
0,0,0,25,0,0,0,0,0,13.45,0,0,0,0,56.05,0,0,0,0,0,0,0,0,0,0,0,0,0,5.5,0,0,0,0,0,0,0,0,0,0,0,0,0,0,0,0,0,0,0,0,0,0,0,0,0,0,100,BMG,2.5,821,879,1510
0,0,0,22,0,0,0,0,0,16,0,0,0,0,56,0,0,0,0,0,0,0,0,0,0,0,0,0,0,0,0,0,0,0,0,0,0,0,0,0,0,0,0,0,0,0,0,0,0,0,0,6,0,0,0,100,BMG,2.5,882,927,1494
0,0,0,22,0,0,0,0,0,14,0,0,0,0,58,0,0,0,0,0,0,0,0,0,0,0,0,0,0,0,0,0,0,0,0,0,0,0,0,0,0,0,0,0,0,0,0,0,0,0,0,6,0,0,0,100,BMG,2.5,880,925,1485
0,0,0,22,0,0,0,0,0,12,0,0,0,0,60,0,0,0,0,0,0,0,0,0,0,0,0,0,0,0,0,0,0,0,0,0,0,0,0,0,0,0,0,0,0,0,0,0,0,0,0,6,0,0,0,100,BMG,2.5,881,924,1498
0,0,0,22,0,0,0,0,0,10,0,0,0,0,62,0,0,0,0,0,0,0,0,0,0,0,0,0,0,0,0,0,0,0,0,0,0,0,0,0,0,0,0,0,0,0,0,0,0,0,0,6,0,0,0,100,BMG,2.5,885,932,1503
0,0,0,2,0,0,10,0,0,0,3,0,0,0,63,0,0,0,0,0,0,0,0,0,0,0,0,10,0,0,0,12,0,0,0,0,0,0,0,0,0,0,0,0,0,0,0,0,0,0,0,0,0,0,0,100,BMG,2.5,735,778,1277
0,0,0,22,0,0,0,0,0,8,0,0,0,0,64,0,0,0,0,0,0,0,0,0,0,0,0,0,0,0,0,0,0,0,0,0,0,0,0,0,0,0,0,0,0,0,0,0,0,0,0,6,0,0,0,100,BMG,2.5,884,927,1505
0,0,0,3,0,0,10,0,0,0,3,0,0,0,64,0,0,0,0,0,0,0,0,0,0,0,0,10,0,0,0,10,0,0,0,0,0,0,0,0,0,0,0,0,0,0,0,0,0,0,0,0,0,0,0,100,BMG,2.5,729,775,1288
0,0,0,6,0,0,8,0,0,0,2,0,0,0,65,0,0,0,0,0,0,0,0,0,0,0,0,9,0,0,0,10,0,0,0,0,0,0,0,0,0,0,0,0,0,0,0,0,0,0,0,0,0,0,0,100,BMG,2.5,756,820,1288
0,0,0,22,0,0,0,0,0,0,0,0,0,0,71,0,0,0,0,0,0,0,0,0,0,0,0,1,0,0,0,0,0,0,0,0,0,0,0,0,0,0,0,0,0,0,0,0,0,0,0,6,0,0,0,100,BMG,2.5,902,960,1517
0,0,0,4,0,0,4,0,0,0,0,0,0,0,75,3,0,0,0,0,0,0,0,0,0,0,0,2,0,0,0,10,0,0,0,0,0,0,0,0,2,0,0,0,0,0,0,0,0,0,0,0,0,0,0,100,BMG,2.5,738,798,1230
0,0,0,10,0,0,0,0,0,0,0,0,0,0,76,0,0,0,0,0,0,0,0,0,0,0,0,0,0,0,0,5,0,0,0,0,0,0,0,0,9,0,0,0,0,0,0,0,0,0,0,0,0,0,0,100,BMG,2.5,780,832,1258
0,0,0,4,0,0,4,0,0,0,0,0,0,0,77,0,0,0,0,0,0,0,0,0,0,0,0,2,0,0,0,10,0,0,0,0,0,0,0,0,3,0,0,0,0,0,0,0,0,0,0,0,0,0,0,100,BMG,2.5,742,783,1264
0,30,0,0,0,0,0,0,0,0,0,0,0,0,0,0,55,0,0,0,0,0,0,0,0,0,0,0,0,0,15,0,0,0,0,0,0,0,0,0,0,0,0,0,0,0,0,0,0,0,0,0,0,0,0,100,BMG,2.5,,,
0,0,0,0,0,0,0,0,0,0,0,0,0,0,0,0,0,0,0,0,0,0,16.4,0,0,60,0,0,0,0,23.6,0,0,0,0,0,0,0,0,0,0,0,0,0,0,0,0,0,0,0,0,0,0,0,0,100,BMG,2.5,450,490,819
0,8,0,0,0,0,0,0,0,0,0,5,0,0,0,0,0,0,0,0,0,0,0,0,0,0,0,0,0,0,42,0,0,0,0,0,0,0,0,0,3.5,0,0,0,0,0,20,0,0,0,0,0,0,0,21.5,100,BMG,2.5,774,846,1366
0,0,0,0,0,0,0,0,0,0,0,42.5,0,0,0,0,0,0,5,0,0,0,0,0,0,0,0,0,0,0,7.5,0,0,0,0,0,0,0,0,0,0,0,0,0,0,0,42.5,0,0,0,0,0,0,0,2.5,100,BMG,2.5,677,726,1203
0,20,0,0,0,0,0,0,0,25,0,0,0,0,0,0,0,0,0,0,0,0,0,0,0,0,0,0,0,0,0,0,0,0,0,0,0,0,0,0,0,0,0,0,0,0,0,0,0,0,0,0,0,0,55,100,BMG,2.5,761,840,1245
0,0,0,19.2,0,0,0,0,0,0,0,0,0,0,65.28,0,0,0,0,0,0,0,0,0,0,0,0,0,4,0,0,0,0,0,0,0,0,0,0,0,4.8,0,0,0,0,6.72,0,0,0,0,0,0,0,0,0,100,BMG,2,959,1019,1438
0,0,0,22.32,0,0,0,0,0,0,0,0,7,0,66.96,0,0,0,0,0,0,0,0,0,0,0,0,3.72,0,0,0,0,0,0,0,0,0,0,0,0,0,0,0,0,0,0,0,0,0,0,0,0,0,0,0,100,BMG,2,880,957,1406
0,0,0,22.8,0,0,0,0,0,0,0,0,5,0,68.4,0,0,0,0,0,0,0,0,0,0,0,0,3.8,0,0,0,0,0,0,0,0,0,0,0,0,0,0,0,0,0,0,0,0,0,0,0,0,0,0,0,100,BMG,2,853,942,1401
0,0,0,19.6,0,0,0,0,0,0,0,0,0,0,70.56,0,0,0,0,0,0,0,0,0,0,0,0,0,3.92,0,0,0,0,0,0,0,0,0,0,0,3.92,0,0,0,0,0,0,0,0,0,0,2,0,0,0,100,BMG,2,855,903,1416
0,0,0,19.8,0,0,0,0,0,0,0,0,0,0,71.28,0,0,0,0,0,0,0,0,0,0,0,0,0,3.96,0,0,0,0,0,0,0,0,0,0,0,3.96,0,0,0,0,0,0,0,0,0,0,1,0,0,0,100,BMG,2,855,881,1419
0,0,0,19.2,0,0,0,0,0,0,0,0,0,0,72,0,0,0,0,0,0,0,0,0,0,0,0,0,4,0,0,0,0,0,0,0,0,0,0,0,4.8,0,0,0,0,0,0,0,0,0,0,0,0,0,0,100,BMG,2,835,880,1475
0,0,0,23,0,0,0,0,0,14.2,0,0,0,0,56.8,0,0,0,0,0,0,0,0,0,0,0,0,0,6,0,0,0,0,0,0,0,0,0,0,0,0,0,0,0,0,0,0,0,0,0,0,0,0,0,0,100,BMG,2,809,864,1475
0,0,0,2,0,0,19,0,0,5.85,6,0,0,0.5,52.65,0,0,0,0,0,0,0,0,0,0,0,0,14,0,0,0,0,0,0,0,0,0,0,0,0,0,0,0,0,0,0,0,0,0,0,0,0,0,0,0,100,BMG,2,802,846,1419
0,0,0,6,0,0,15,0,0,6.4875,0,0,0,0.125,58.3875,0,0,0,0,0,0,0,0,0,0,0,0,14,0,0,0,0,0,0,0,0,0,0,0,0,0,0,0,0,0,0,0,0,0,0,0,0,0,0,0,100,BMG,2,781,842,1403
0,0,0,0,0,0,0,0,0,0,0,37.044,0,0,0,0,0,0,0,0,0,0,0,0,0,0,0,0,0,0,7.056,0,0,0,0,0,0,0,0,0,0,0,2,0,0,0,44.1,0,0,0,0,0,0,0,9.8,100,BMG,2,650,692,1167
0,0,0,19.2,0,0,0,0,0,64.8,0,0,0,0,7.2,0,0,0,0,0,0,0,0,0,0,0,0,0,4,0,0,0,0,0,0,0,0,0,0,0,4.8,0,0,0,0,0,0,0,0,0,0,0,0,0,0,100,BMG,2,803,843,1457
0,0,0,22.56,0,0,0,0,0,33.84,0,0,6,0,33.84,0,0,0,0,0,0,0,0,0,0,0,0,3.76,0,0,0,0,0,0,0,0,0,0,0,0,0,0,0,0,0,0,0,0,0,0,0,0,0,0,0,100,BMG,2,831,912,1365
0,0,0,22.56,0,0,0,0,0,27.072,0,0,6,0,40.608,0,0,0,0,0,0,0,0,0,0,0,0,3.76,0,0,0,0,0,0,0,0,0,0,0,0,0,0,0,0,0,0,0,0,0,0,0,0,0,0,0,100,BMG,2,847,927,1365
0,0,0,22.56,0,0,0,0,0,20.304,0,0,6,0,47.376,0,0,0,0,0,0,0,0,0,0,0,0,3.76,0,0,0,0,0,0,0,0,0,0,0,0,0,0,0,0,0,0,0,0,0,0,0,0,0,0,0,100,BMG,2,845,929,1367
0,0,0,22.56,0,0,0,0,0,6.768,0,0,6,0,60.912,0,0,0,0,0,0,0,0,0,0,0,0,3.76,0,0,0,0,0,0,0,0,0,0,0,0,0,0,0,0,0,0,0,0,0,0,0,0,0,0,0,100,BMG,2,860,945,1385
0,0,0,19.2,0,0,0,0,0,7.2,0,0,0,0,64.8,0,0,0,0,0,0,0,0,0,0,0,0,0,4,0,0,0,0,0,0,0,0,0,0,0,4.8,0,0,0,0,0,0,0,0,0,0,0,0,0,0,100,BMG,2,832,877,1460
0,0,0,19.2,0,0,0,0,0,0,0,0,0,0,14.4,0,0,0,0,0,0,0,0,0,0,0,0,0,4,0,57.6,0,0,0,0,0,0,0,0,0,4.8,0,0,0,0,0,0,0,0,0,0,0,0,0,0,100,BMG,2,755,795,1381
10,30,0,0,0,0,0,60,0,0,0,0,0,0,0,0,0,0,0,0,0,0,0,0,0,0,0,0,0,0,0,0,0,0,0,0,0,0,0,0,0,0,0,0,0,0,0,0,0,0,0,0,0,0,0,100,BMG,2,483,531,868
30.8,0,0,0,0,0,0,30.7,0,0,0,7.7,0,0,0,0,0,0,0,0,0,0,0,0,0,30.8,0,0,0,0,0,0,0,0,0,0,0,0,0,0,0,0,0,0,0,0,0,0,0,0,0,0,0,0,0,100,BMG,2,407,427,738
38.5,0,0,0,0,0,0,30.8,0,0,0,7.7,0,0,0,0,0,0,0,0,0,0,0,0,0,23,0,0,0,0,0,0,0,0,0,0,0,0,0,0,0,0,0,0,0,0,0,0,0,0,0,0,0,0,0,100,BMG,2,384,416,854
46.2,0,0,0,0,0,0,23,0,0,0,7.7,0,0,0,0,0,0,0,0,0,0,0,0,0,23.1,0,0,0,0,0,0,0,0,0,0,0,0,0,0,0,0,0,0,0,0,0,0,0,0,0,0,0,0,0,100,BMG,2,398,430,825
0,0,52,0,0,0,0,0,0,0,0,29.2,0,0,0,0,0,0,0,0,0,0,0,0,0,0,0,0,0,0,0,0,0,2.3,0,0,0,0,0,0,16.5,0,0,0,0,0,0,0,0,0,0,0,0,0,0,100,BMG,2,393,427,651
0,0,0,0,0,0,0,50,0,0,0,25,0,0,0,0,0,0,0,0,0,0,0,0,0,10,0,0,0,0,0,0,0,0,0,0,0,0,0,0,0,0,0,0,0,0,0,0,0,0,0,0,0,15,0,100,BMG,2,395,427,702
0,0,0,0,0,0,0,50,0,0,0,20,0,0,0,0,0,0,0,0,0,0,0,0,0,30,0,0,0,0,0,0,0,0,0,0,0,0,0,0,0,0,0,0,0,0,0,0,0,0,0,0,0,0,0,100,BMG,2,402,439,731
0,0,0,0,0,0,0,55,0,0,0,25,0,0,0,0,0,0,0,0,0,0,0,0,0,20,0,0,0,0,0,0,0,0,0,0,0,0,0,0,0,0,0,0,0,0,0,0,0,0,0,0,0,0,0,100,BMG,2,399,426,720
0,0,0,0,0,0,0,55,0,0,0,0,0,0,0,0,0,0,0,0,0,0,0,0,0,20,0,0,0,0,0,0,0,0,0,0,0,0,0,0,0,0,0,0,0,0,0,0,0,0,0,0,0,25,0,100,BMG,2,383,428,702
0,0,0,0,0,0,0,60,0,0,0,15,0,0,0,0,0,0,0,0,0,0,0,0,0,25,0,0,0,0,0,0,0,0,0,0,0,0,0,0,0,0,0,0,0,0,0,0,0,0,0,0,0,0,0,100,BMG,2,390,416,676
0,32,0,0,0,0,0,63,0,0,0,5,0,0,0,0,0,0,0,0,0,0,0,0,0,0,0,0,0,0,0,0,0,0,0,0,0,0,0,0,0,0,0,0,0,0,0,0,0,0,0,0,0,0,0,100,BMG,2,512,523,831
0,0,0,0,0,0,0,65,0,0,0,0,0,0,0,0,0,0,0,0,0,0,0,14.54,0,12.46,0,0,0,0,0,0,0,0,0,0,0,0,0,0,0,0,0,0,0,0,0,0,0,0,0,0,0,8,0,100,BMG,2,308,378,614
0,0,0,0,0,0,0,65,0,0,0,0,0,0,0,0,0,0,0,0,0,0,0,6.46,0,5.54,0,0,0,0,0,0,0,0,0,0,0,0,0,0,0,0,0,0,0,0,0,0,0,0,0,0,0,23,0,100,BMG,2,333,373,621
0,0,0,0,0,0,0,65,0,0,0,0,0,0,0,0,0,0,0,0,0,0,0,7.54,0,6.46,0,0,0,0,0,0,0,0,0,0,0,0,0,0,0,0,0,0,0,0,0,0,0,0,0,0,0,21,0,100,BMG,2,328,360,606
0,0,0,0,0,0,0,65,0,0,0,0,0,0,0,0,0,0,0,0,0,0,0,8.62,0,7.38,0,0,0,0,0,0,0,0,0,0,0,0,0,0,0,0,0,0,0,0,0,0,0,0,0,0,0,19,0,100,BMG,2,327,352,597
0,0,0,0,0,0,0,65,0,0,0,25,0,0,0,0,0,0,0,0,0,0,0,0,0,10,0,0,0,0,0,0,0,0,0,0,0,0,0,0,0,0,0,0,0,0,0,0,0,0,0,0,0,0,0,100,BMG,2,388,420,711
0,0,0,0,0,0,0,65,0,0,0,0,0,0,0,0,0,0,0,0,0,0,0,0,0,10,0,0,0,0,0,0,0,0,0,0,0,0,0,0,0,0,0,0,0,0,0,0,0,0,0,0,0,25,0,100,BMG,2,377,412,659
0,0,0,0,0,0,0,65,0,0,0,15,0,0,0,0,0,0,0,0,0,0,0,0,0,20,0,0,0,0,0,0,0,0,0,0,0,0,0,0,0,0,0,0,0,0,0,0,0,0,0,0,0,0,0,100,BMG,2,386,405,679
0,10,0,0,0,0,0,0,57,0,0,15.5,0,0,0,0,0,0,0,0,0,0,0,0,0,0,0,0,5,0,12.5,0,0,0,0,0,0,0,0,0,0,0,0,0,0,0,0,0,0,0,0,0,0,0,0,100,BMG,2,369,415,677
0,15,0,0,0,0,0,0,65,0,0,20,0,0,0,0,0,0,0,0,0,0,0,0,0,0,0,0,0,0,0,0,0,0,0,0,0,0,0,0,0,0,0,0,0,0,0,0,0,0,0,0,0,0,0,100,BMG,2,363,425,773
0,10,0,2,0,0,0,0,68,0,0,20,0,0,0,0,0,0,0,0,0,0,0,0,0,0,0,0,0,0,0,0,0,0,0,0,0,0,0,0,0,0,0,0,0,0,0,0,0,0,0,0,0,0,0,100,BMG,2,346,393,731
0,10,0,0,0,0,2,0,68,0,0,20,0,0,0,0,0,0,0,0,0,0,0,0,0,0,0,0,0,0,0,0,0,0,0,0,0,0,0,0,0,0,0,0,0,0,0,0,0,0,0,0,0,0,0,100,BMG,2,352,406,723
0,10,0,0,0,0,0,0,70,0,0,18,0,0,0,0,0,0,0,0,0,0,0,0,0,0,0,0,0,0,0,0,0,0,0,0,0,0,0,0,0,0,0,0,0,0,0,0,0,0,0,0,0,2,0,100,BMG,2,345,399,730
0,10,0,0,0,0,0,0,70,0,0,20,0,0,0,0,0,0,0,0,0,0,0,0,0,0,0,0,0,0,0,0,0,0,0,0,0,0,0,0,0,0,0,0,0,0,0,0,0,0,0,0,0,0,0,100,BMG,2,341,408,722
0,15,0,0,0,0,0,0,70,0,0,15,0,0,0,0,0,0,0,0,0,0,0,0,0,0,0,0,0,0,0,0,0,0,0,0,0,0,0,0,0,0,0,0,0,0,0,0,0,0,0,0,0,0,0,100,BMG,2,364,406,660
0,0,0,31.5,0,0,0,0,0,43,0,0,0,0,20,0,0,0,0,0,0,0,0,0,0,0,0,0,0,0,0,0,0,0,0,0,0,0,0,0,0,0,0,0,5.5,0,0,0,0,0,0,0,0,0,0,100,BMG,2,910,982,1526
0,0,0,6,0,0,15,0,0,50,15,0,0,0,0,0,0,0,0,0,0,0,0,0,0,0,0,14,0,0,0,0,0,0,0,0,0,0,0,0,0,0,0,0,0,0,0,0,0,0,0,0,0,0,0,100,BMG,2,819,895,1417
25,0,0,0,0,0,0,0,0,0,0,35,0,0,0,0,0,0,0,0,0,0,0,0,0,0,0,0,0,0,0,0,0,0,0,0,0,0,0,0,0,0,0,0,0,0,10,0,0,0,0,0,0,0,30,100,BMG,2,677,706,1138
16,0,0,0,0,0,0,0,0,0,0,42,0,0,0,0,0,0,0,0,0,0,0,0,0,0,0,0,0,0,0,0,0,0,0,0,0,0,0,0,0,0,0,0,0,0,0,0,0,0,0,0,0,0,42,100,BMG,2,685,757,1232
0,0,0,0,0,0,0,18.1,0,0,0,45.5,0,0,0,0,0,0,0,0,0,0,0,0,0,36.4,0,0,0,0,0,0,0,0,0,0,0,0,0,0,0,0,0,0,0,0,0,0,0,0,0,0,0,0,0,100,BMG,2,391,420,851
10,0,0,0,0,0,0,0,0,0,0,45,0,0,0,0,0,0,30,0,0,0,0,0,0,0,0,0,0,0,0,0,0,0,0,0,0,0,0,0,0,0,0,0,0,0,0,0,0,0,0,0,0,0,15,100,BMG,2,712,799,1275
0,0,0,0,0,0,0,0,0,0,0,46,0,0,0,0,0,0,0,0,0,0,0,0,0,0,0,0,0,0,0,0,0,0,0,0,0,0,0,0,0,0,0,0,0,0,0,0,0,0,0,0,0,0,54,100,BMG,2,696,746,1201
0,0,0,0,0,0,0,0,0,0,0,47,0,0,0,0,0,0,0,0,0,0,0,0,0,0,0,0,6,0,8,0,0,0,0,0,0,0,0,0,1,0,0,0,0,0,33,0,0,0,0,0,0,0,5,100,BMG,2,712,739,1187
0,0,0,0,0,0,0,31.8,0,0,0,50,0,0,0,0,0,0,0,0,0,0,0,0,0,18.2,0,0,0,0,0,0,0,0,0,0,0,0,0,0,0,0,0,0,0,0,0,0,0,0,0,0,0,0,0,100,BMG,2,392,451,828
0,0,0,0,0,0,0,0,0,0,0,50,0,0,0,0,0,0,0,0,0,0,0,0,0,0,0,0,0,0,0,0,0,0,0,0,0,0,0,0,0,0,0,0,0,0,0,0,0,0,0,0,0,0,50,100,BMG,2,686,744,1237
0,0,0,0,0,0,0,0,0,0,0,52.5,0,0,0,5,0,0,0,0,0,0,0,0,0,0,0,0,0,0,0,0,0,0,0,0,0,0,0,0,0,0,0,0,0,0,0,0,0,0,0,0,0,0,42.5,100,BMG,2,733,777,1187
0,0,0,0,0,0,0,0,0,0,0,55,0,0,0,0,0,0,0,0,0,0,0,0,0,0,0,0,0,0,5,0,0,0,0,0,0,0,0,0,0,0,0,0,0,0,10,0,0,0,0,0,0,0,30,100,BMG,2,717,750,1204
0,0,0,0,0,0,0,0,0,0,0,55,0,0,0,5,0,0,0,0,0,0,0,0,0,0,0,0,0,0,0,0,0,0,0,0,0,0,0,0,0,0,0,0,0,0,0,0,0,0,0,0,0,0,40,100,BMG,2,736,779,1193
0,0,0,0,0,0,0,0,0,0,0,64,0,0,0,0,0,0,0,0,0,0,0,0,0,0,0,0,0,0,0,0,0,0,0,0,0,0,0,0,0,0,0,0,0,0,0,0,0,0,0,0,0,0,36,100,BMG,2,787,833,1230
0,0,0,24,0,0,0,0,0,14.2,0,0,0,0,55.8,0,0,0,0,0,0,0,0,0,0,0,0,0,6,0,0,0,0,0,0,0,0,0,0,0,0,0,0,0,0,0,0,0,0,0,0,0,0,0,0,100,BMG,2,821,868,1477
0,0,0,24,0,0,0,0,0,14.2,0,0,0,0,56.8,0,0,0,0,0,0,0,0,0,0,0,0,0,5,0,0,0,0,0,0,0,0,0,0,0,0,0,0,0,0,0,0,0,0,0,0,0,0,0,0,100,BMG,2,823,868,1496
0,0,0,4,0,0,4,0,0,10,0,0,0,0,65,5,0,0,0,0,0,0,0,0,0,0,0,0,0,0,0,12,0,0,0,0,0,0,0,0,0,0,0,0,0,0,0,0,0,0,0,0,0,0,0,100,BMG,2,727,775,1205
0,0,0,22,0,0,0,0,0,6,0,0,0,0,66,0,0,0,0,0,0,0,0,0,0,0,0,0,0,0,0,0,0,0,0,0,0,0,0,0,0,0,0,0,0,0,0,0,0,0,0,6,0,0,0,100,BMG,2,887,925,1509
0,0,0,22,0,0,0,0,0,0,0,0,0,0,66,0,0,0,0,0,0,0,0,0,0,0,0,0,0,0,0,0,0,0,0,0,0,0,0,0,0,0,0,0,0,0,0,0,0,0,6,6,0,0,0,100,BMG,2,897,981,1497
0,0,0,22,0,0,0,0,0,4,0,0,0,0,68,0,0,0,0,0,0,0,0,0,0,0,0,0,0,0,0,0,0,0,0,0,0,0,0,0,0,0,0,0,0,0,0,0,0,0,0,6,0,0,0,100,BMG,2,896,941,1414
0,0,0,22,0,0,0,0,0,2,0,0,0,0,70,0,0,0,0,0,0,0,0,0,0,0,0,0,0,0,0,0,0,0,0,0,0,0,0,0,0,0,0,0,0,0,0,0,0,0,0,6,0,0,0,100,BMG,2,898,944,1420
0,0,0,22,0,0,0,0,0,0,0,0,0,0,70,0,0,0,0,0,0,0,0,0,0,0,0,0,0,0,2,0,0,0,0,0,0,0,0,0,0,0,0,0,0,0,0,0,0,0,0,6,0,0,0,100,BMG,2,880,925,1509
0,0,0,2,0,0,10,0,0,0,0,0,0,0,71,0,0,0,0,0,0,0,0,0,0,0,0,4,1,0,0,12,0,0,0,0,0,0,0,0,0,0,0,0,0,0,0,0,0,0,0,0,0,0,0,100,BMG,2,729,777,1296
0,0,0,22,0,0,0,0,0,0,0,0,0,0,71,0,0,0,0,0,0,0,0,0,0,0,0,0,0,0,1,0,0,0,0,0,0,0,0,0,0,0,0,0,0,0,0,0,0,0,0,6,0,0,0,100,BMG,2,883,926,1507
0,0,0,5,0,0,7,0,0,0,0,0,0,0,72,4,0,0,0,0,0,0,0,0,0,0,0,0,0,0,0,8.7,0,0,0,0,0,0,0,0,3.3,0,0,0,0,0,0,0,0,0,0,0,0,0,0,100,BMG,2,782,801,1290
0,0,0,20,0,0,0,0,0,0,0,0,0,0,72,0,0,0,0,0,0,0,0,0,0,0,0,0,4,0,0,0,0,0,0,0,0,0,0,0,4,0,0,0,0,0,0,0,0,0,0,0,0,0,0,100,BMG,2,842,880,1420
0,0,0,4,0,0,4,0,0,0,0,0,0,0,73,3,0,0,0,0,0,0,0,0,0,0,0,4,0,0,0,10,0,0,0,0,0,0,0,0,2,0,0,0,0,0,0,0,0,0,0,0,0,0,0,100,BMG,2,744,801,1283
0,0,0,17,0,0,0,0,0,0,0,0,0,0,74,0,0,0,0,0,0,0,0,0,0,0,0,0,6,0,0,0,0,0,0,0,0,0,0,0,0,0,0,0,0,0,0,0,0,0,0,3,0,0,0,100,BMG,2,831,879,1391
0,25,0,0,0,0,0,0,0,20,0,0,0,0,0,0,55,0,0,0,0,0,0,0,0,0,0,0,0,0,0,0,0,0,0,0,0,0,0,0,0,0,0,0,0,0,0,0,0,0,0,0,0,0,0,100,BMG,2,585,657,971
0,20,0,0,0,0,0,0,0,0,0,0,0,0,0,0,55,0,0,0,0,0,0,0,0,0,3,0,0,0,22,0,0,0,0,0,0,0,0,0,0,0,0,0,0,0,0,0,0,0,0,0,0,0,0,100,BMG,2,533,603,955
0,20,0,0,0,0,0,0,0,0,0,0,0,0,0,0,55,0,0,0,0,0,0,0,0,0,0,0,0,0,25,0,0,0,0,0,0,0,0,0,0,0,0,0,0,0,0,0,0,0,0,0,0,0,0,100,BMG,2,,,
0,18.4,0,0,0,0,0,0,0,0,0,13.1,0,0,0,0,0,0,0,0,0,0,55.4,0,0,0,0,0,0,0,13.1,0,0,0,0,0,0,0,0,0,0,0,0,0,0,0,0,0,0,0,0,0,0,0,0,100,BMG,2,426,491,881
10,15,0,0,0,0,0,0,0,0,0,20,0,0,0,0,0,0,0,0,0,0,55,0,0,0,0,0,0,0,0,0,0,0,0,0,0,0,0,0,0,0,0,0,0,0,0,0,0,0,0,0,0,0,0,100,BMG,2,416,483,787
0,17.9,0,0,0,0,0,0,0,0,0,12.8,0,0,0,0,0,0,0,0,0,0,56.5,0,0,0,0,0,0,0,12.8,0,0,0,0,0,0,0,0,0,0,0,0,0,0,0,0,0,0,0,0,0,0,0,0,100,BMG,2,433,492,823
0,14,0,0,0,0,0,0,0,0,0,20,0,0,0,0,0,0,0,0,0,0,66,0,0,0,0,0,0,0,0,0,0,0,0,0,0,0,0,0,0,0,0,0,0,0,0,0,0,0,0,0,0,0,0,100,BMG,2,395,449,731
0,0,0,0,0,0,0,0,0,0,0,0,0,0,0,0,0,0,0,0,0,0,17,0,0,57,0,0,0,0,26,0,0,0,0,0,0,0,0,0,0,0,0,0,0,0,0,0,0,0,0,0,0,0,0,100,BMG,2,454,499,831
0,25,0,0,0,0,0,0,0,20,0,0,0,0,0,0,0,0,0,0,0,0,0,0,0,0,0,0,0,55,0,0,0,0,0,0,0,0,0,0,0,0,0,0,0,0,0,0,0,0,0,0,0,0,0,100,BMG,2,525,593,859
0,8,0,0,0,0,0,0,0,0,0,5,0,0,0,0,0,0,0,0,0,0,0,0,0,0,0,0,0,0,42,0,0,0,0,0,0,0,0,0,4.5,0,0,0,0,0,20,0,0,0,0,0,0,0,20.5,100,BMG,2,763,856,1364
0,8,0,0,0,0,0,0,0,0,0,5,0,0,0,0,0,0,0,0,0,0,0,0,0,0,0,0,0,0,42,0,0,0,0,0,0,0,0,0,2.5,0,0,0,0,0,20,0,0,0,0,0,0,0,22.5,100,BMG,2,767,833,1367
0,0,0,0,0,0,0,0,0,0,0,0,0,0,0,0,0,0,0,0,0,0,0,0,0,0,0,0,9,0,59,0,0,0,0,0,0,0,0,0,2,0,3,0,0,0,16,0,0,0,0,0,0,0,11,100,BMG,2,842,882,1296
0,0,0,0,0,0,0,0,0,0,0,0,0,0,0,0,0,0,0,0,0,0,0,0,0,0,0,0,9,0,59,0,0,0,0,0,0,0,0,0,2,0,3,0,0,0,14,0,0,0,0,0,0,0,13,100,BMG,2,842,882,1304
0,0,0,0,0,0,0,0,0,0,0,0,0,0,0,0,0,0,0,0,0,0,0,0,0,0,0,0,7,0,59,0,0,0,0,0,0,0,0,0,2,0,3,0,0,0,16,0,0,0,0,0,0,0,13,100,BMG,2,836,882,1294
0,0,0,0,0,0,0,0,0,0,0,0,0,0,0,0,0,0,0,0,0,0,0,0,0,0,0,0,9,0,59,0,0,0,0,0,0,0,0,0,2,0,3,0,0,0,13,0,0,0,0,0,0,0,14,100,BMG,2,843,887,1318
0,0,0,0,0,0,0,0,0,0,0,0,0,0,0,0,0,0,0,0,0,0,0,0,0,0,0,0,8,0,59,0,0,0,0,0,0,0,0,0,2,0,3,0,0,0,13,0,0,0,0,0,0,0,15,100,BMG,2,838,886,1301
0,0,0,0,0,0,0,0,0,0,0,0,0,0,0,0,0,0,0,0,0,0,0,0,0,0,0,0,5,0,59,0,0,0,0,0,0,0,0,0,2,0,3,0,0,0,16,0,0,0,0,0,0,0,15,100,BMG,2,831,890,1294
0,0,0,0,0,0,0,0,0,0,0,0,0,0,0,0,0,0,0,0,0,0,0,0,0,0,0,0,9,0,59,0,0,0,0,0,0,0,0,0,2,0,3,0,0,0,11,0,0,0,0,0,0,0,16,100,BMG,2,845,887,1309
0,0,0,0,0,0,0,0,0,0,0,0,0,0,0,0,0,0,0,0,0,0,0,0,0,0,0,0,8,0,59,0,0,0,0,0,0,0,0,0,2,0,3,0,0,0,11,0,0,0,0,0,0,0,17,100,BMG,2,841,890,1309
0,0,0,0,0,0,0,0,0,0,0,0,0,0,0,0,0,0,0,0,0,0,0,0,0,0,0,0,7,0,59,0,0,0,0,0,0,0,0,0,2,0,3,0,0,0,11,0,0,0,0,0,0,0,18,100,BMG,2,839,893,1309
0,0,0,0,0,0,0,0,0,0,0,0,0,0,0,0,0,0,0,0,0,0,0,0,0,0,0,0,5,0,59,0,0,0,0,0,0,0,0,0,2,0,3,0,0,0,13,0,0,0,0,0,0,0,18,100,BMG,2,837,890,1289
0,0,0,0,0,0,0,0,0,0,0,0,0,0,0,0,0,0,0,0,0,0,0,0,0,0,0,0,8,0,59,0,0,0,0,0,0,0,0,0,2,0,3,0,0,0,9,0,0,0,0,0,0,0,19,100,BMG,2,847,894,1311
0,0,0,0,0,0,0,0,0,0,0,0,0,0,0,0,0,0,0,0,0,0,0,0,0,0,0,0,5,0,59,0,0,0,0,0,0,0,0,0,2,0,3,0,0,0,11,0,0,0,0,0,0,0,20,100,BMG,2,836,893,1311
0,0,0,0,0,0,0,0,0,0,0,0,0,0,0,0,0,0,0,0,0,0,0,0,0,0,0,0,0,0,59,0,0,0,0,0,0,0,0,0,5,0,0,0,0,0,16,0,0,0,0,0,0,0,20,100,BMG,2,830,876,1304
0,0,0,0,0,0,0,0,0,0,0,0,0,0,0,0,0,0,0,0,0,0,0,0,0,0,0,0,7,0,59,0,0,0,0,0,0,0,0,0,2,0,3,0,0,0,9,0,0,0,0,0,0,0,20,100,BMG,2,842,896,1315
0,0,0,0,0,0,0,0,0,0,0,0,0,0,0,0,0,0,0,0,0,0,0,0,0,0,0,0,30,0,60,0,0,0,0,0,0,0,0,0,0,0,0,0,10,0,0,0,0,0,0,0,0,0,0,100,BMG,2,934,961,1559
0,0,0,0,0,0,0,0,0,0,0,0,0,0,0,0,0,0,0,0,0,0,0,0,0,0,0,0,30,0,60,0,0,0,0,0,0,0,0,0,0,0,0,0,0,0,0,0,0,0,0,0,0,0,10,100,BMG,2,875,902,1413
0,5,0,0,0,0,0,0,0,0,0,0,0,0,0,0,0,0,0,0,0,0,0,0,0,0,0,0,12.5,0,60,0,0,0,0,0,0,0,0,0,0,0,0,0,0,0,2.5,0,0,0,0,0,0,0,20,100,BMG,2,836,897,1378
0,5,0,0,0,0,0,0,0,0,0,0,0,0,0,0,0,0,0,0,0,0,0,0,0,0,0,0,10,0,60,0,0,0,0,0,0,0,0,0,0,0,0,0,0,0,5,0,0,0,0,0,0,0,20,100,BMG,2,826,896,1379
0,5,0,0,0,0,0,0,0,0,0,0,0,0,0,0,0,0,0,0,0,0,0,0,0,0,0,0,7.5,0,60,0,0,0,0,0,0,0,0,0,0,0,0,0,0,0,7.5,0,0,0,0,0,0,0,20,100,BMG,2,824,885,1385
0,4,0,0,0,0,0,0,0,0,0,0,0,0,0,0,0,0,0,0,0,0,0,0,0,0,0,0,7,0,61,0,0,0,0,0,0,0,0,0,0,0,0,0,6,0,0,0,0,0,0,0,0,0,22,100,BMG,2,867,927,1379
0,0,0,0,0,0,0,0,0,0,0,12,0,0,0,0,0,0,0,0,0,0,0,0,0,0,0,0,0,0,0,0,0,71.5,0,0,0,0,0,0,16.5,0,0,0,0,0,0,0,0,0,0,0,0,0,0,100,BMG,2,652,680,1154
0,0,0,0,0,0,0,0,0,0,0,10,0,0,0,0,0,0,0,0,0,0,0,0,0,0,0,0,0,0,0,0,0,73.5,0,0,0,0,0,0,16.5,0,0,0,0,0,0,0,0,0,0,0,0,0,0,100,BMG,2,645,685,1136
0,0,0,0,0,0,0,0,0,0,0,6,0,0,0,0,0,0,0,0,0,0,0,0,0,0,0,0,0,0,0,0,0,77,0,0,0,0,0,0,17,0,0,0,0,0,0,0,0,0,0,0,0,0,0,100,BMG,2,642,686,1128
0,0,0,0,0,0,0,0,0,0,0,2,0,0,0,0,0,0,0,0,0,0,0,0,0,0,0,0,0,0,0,0,0,81.5,0,0,0,0,0,0,16.5,0,0,0,0,0,0,0,0,0,0,0,0,0,0,100,BMG,2,633,670,1097
0,0,0,0,0,0,0,0,0,0,0,37.04,0,0,0,0,0,0,0,0,0,0,0,0,0,0,0,0,0,0,7.06,0,0,0,0,0,0,0,0,0,0,0,2,0,0,0,44.1,0,0,0,0,0,0,0,9.8,100,BMG,2,650,692,1167
0,0,0,0,0,7,0,0,0,0,0,25,0,0,0,0,0,0,0,0,0,0,0,0,0,0,0,0,0,0,15,0,0,0,0,0,0,0,0,0,0,0,3,0,0,0,50,0,0,0,0,0,0,0,0,100,BMG,2,688,733,1207
0,7,0,0.5,0,0,0,0,0,0,0,15,0,0,0,0,0,0,3,0,0,0,0,0,0,0,0,0,0,0,18.5,0,0,0,0,0,0,0,0,0,3,0,0,0,0,0,53,0,0,0,0,0,0,0,0,100,BMG,2,695,749,1230
0,7,0,0.5,0,0,0,0,0,0,0,15,0,0,0,0,0,0,0,0,0,0,0,0,0,0,0,0,0,0,18.5,0,0,0,0,0,0,0,0,3,3,0,0,0,0,0,53,0,0,0,0,0,0,0,0,100,BMG,2,709,767,1240
0,25,0,0,0,0,0,0,0,20,0,0,0,0,0,0,0,0,0,0,0,0,0,0,0,0,0,0,0,0,0,0,0,0,0,0,0,0,0,0,0,0,0,0,0,0,0,0,0,0,0,55,0,0,0,100,BMG,2,633,694,1060
0,0,0,22,0,0,0,0,0,0,0,0,0,0,72,0,0,0,0,0,0,0,0,0,0,0,0,0,0,0,0,0,0,0,0,0,0,0,0,0,0,0,0,0,0,0,0,0,0,0,0,6,0,0,0,100,BMG,2,898,944,1419
2,0,0,0,0,0,0,0,0,0,0,48,0,0,0,0,0,0,0,0,0,0,0,0,0,0,0,0,0,0,0,0,0,0,0,0,0,0,0,0,0,0,0,0,0,0,0,0,0,0,0,0,0,0,50,100,BMG,2,668,719,1192
0,0,0,14.4,0,0,0,0,0,0,0,0,0,0,72,0,0,0,0,0,0,0,0,0,0,0,0,0,4,0,0,0,0,0,0,0,0,0,0,0,9.6,0,0,0,0,0,0,0,0,0,0,0,0,0,0,100,BMG,1.5,835,885,1369
0,0,0,0,0,0,0,22.7,0,0,0,40.9,0,0,0,0,0,0,0,0,0,0,0,0,0,36.4,0,0,0,0,0,0,0,0,0,0,0,0,0,0,0,0,0,0,0,0,0,0,0,0,0,0,0,0,0,100,BMG,1.5,394,414,821
0,0,0,0,0,0,0,27.2,0,0,0,45.5,0,0,0,0,0,0,0,0,0,0,0,0,0,27.3,0,0,0,0,0,0,0,0,0,0,0,0,0,0,0,0,0,0,0,0,0,0,0,0,0,0,0,0,0,100,BMG,1.5,389,410,831
0,0,0,0,0,0,0,27.3,0,0,0,50,0,0,0,0,0,0,0,0,0,0,0,0,0,22.7,0,0,0,0,0,0,0,0,0,0,0,0,0,0,0,0,0,0,0,0,0,0,0,0,0,0,0,0,0,100,BMG,1.5,392,410,864
0,0,0,0,0,0,0,0,0,0,0,52.5,0,0,0,7.5,0,0,0,0,0,0,0,0,0,0,0,0,0,0,0,0,0,0,0,0,0,0,0,0,0,0,0,0,0,0,0,0,0,0,0,0,0,0,40,100,BMG,1.5,744,777,1218
0,0,0,24,0,0,0,0,0,40,0,0,0,0,27,0,0,0,0,0,0,0,0,0,0,0,0,1.5,0,0,0,0,0,0,0,0,0,0,0,0,1.5,0,0,0,0,0,3,0,0,0,0,0,0,0,3,100,BMG,1.5,811,856,1379
0,0,0,6,0,0,15,0,0,0,15,0,0,0,50,0,0,0,0,0,0,0,0,0,0,0,0,14,0,0,0,0,0,0,0,0,0,0,0,0,0,0,0,0,0,0,0,0,0,0,0,0,0,0,0,100,BMG,1.5,829,874,1483
0,0,0,6,0,0,15,0,0,0,0,0,0,0,65,0,0,0,0,0,0,0,0,0,0,0,0,14,0,0,0,0,0,0,0,0,0,0,0,0,0,0,0,0,0,0,0,0,0,0,0,0,0,0,0,100,BMG,1.5,789,843,1418
0,0,0,22,0,0,0,0,0,0,0,0,0,0,68,0,0,0,0,0,0,0,0,0,0,0,0,0,0,0,4,0,0,0,0,0,0,0,0,0,0,0,0,0,0,0,0,0,0,0,0,6,0,0,0,100,BMG,1.5,872,907,1470
0,0,0,22,0,0,0,0,0,0,0,0,0,0,69,0,0,0,0,0,0,0,0,0,0,0,0,0,0,0,3,0,0,0,0,0,0,0,0,0,0,0,0,0,0,0,0,0,0,0,0,6,0,0,0,100,BMG,1.5,874,910,1503
0,0,0,23,0,0,0,0,0,0,0,0,0,0,71,0,0,0,0,0,0,0,0,0,0,0,0,0,6,0,0,0,0,0,0,0,0,0,0,0,0,0,0,0,0,0,0,0,0,0,0,0,0,0,0,100,BMG,1.5,819,865,1494
0,0,0,4,0,0,4,0,0,0,0,0,0,0,74,2,0,0,0,0,0,0,0,0,0,0,0,4,0,0,0,10,0,0,0,0,0,0,0,0,2,0,0,0,0,0,0,0,0,0,0,0,0,0,0,100,BMG,1.5,740,790,1276
0,0,0,4,0,0,4,0,0,0,0,0,0,0,78,0,0,0,0,0,0,0,0,0,0,0,0,1,0,0,0,10,0,0,0,0,0,0,0,0,3,0,0,0,0,0,0,0,0,0,0,0,0,0,0,100,BMG,1.5,742,780,1268
0,14,0,0,0,0,0,0,0,0,0,10,0,0,0,0,0,0,0,0,0,0,66,0,0,0,0,0,0,0,10,0,0,0,0,0,0,0,0,0,0,0,0,0,0,0,0,0,0,0,0,0,0,0,0,100,BMG,1.5,405,431,674
0,0,0,0,0,0,0,0,0,0,0,0,0,0,0,0,0,0,0,0,0,0,0,0,0,70,0,0,0,15,15,0,0,0,0,0,0,0,0,0,0,0,0,0,0,0,0,0,0,0,0,0,0,0,0,100,BMG,1.5,467,489,844
0,0,0,0,0,0,0,0,0,0,0,0,0,0,0,0,0,0,0,0,0,0,0,0,0,0,0,0,25,0,60,0,0,0,0,0,0,0,0,0,0,0,0,0,0,0,0,0,0,0,0,0,0,0,15,100,BMG,1.5,860,891,1390
0,0,0,0,0,0,0,0,0,0,0,0,0,0,0,0,0,0,0,0,0,0,0,0,0,0,0,0,35,0,60,0,0,0,0,0,0,0,0,0,0,0,0,0,0,0,0,0,0,0,0,0,0,0,5,100,BMG,1.5,887,911,1458
0,0,0,0,0,0,0,0,0,0,0,6,0,0,0,0,0,0,0,0,0,0,0,0,0,0,0,0,0,0,0,0,0,77.5,0,0,0,0,0,0,16.5,0,0,0,0,0,0,0,0,0,0,0,0,0,0,100,BMG,1.5,637,678,1058
0,7,0,0,0,0,0,0,0,0,0,12.5,0,0,0,0,0,0,0,0,0,0,0,0,0,0,0,0,0,0,12.5,0,0,0,68,0,0,0,0,0,0,0,0,0,0,0,0,0,0,0,0,0,0,0,0,100,BMG,1.5,399,416,703
0,7,0,0,0,0,0,0,0,0,0,25,0,0,0,0,0,0,0,0,0,0,0,0,0,0,0,0,0,0,0,0,0,0,68,0,0,0,0,0,0,0,0,0,0,0,0,0,0,0,0,0,0,0,0,100,BMG,1.5,382,402,705
