Repository: scoronepion/MatTime

File: multiTask/cmp-all.csv (part 3 of 19)
Ag,Al,Au,B,Ba,Be,C,Ca,Ce,Co,Cr,Cu,Dy,Er,Fe,Ga,Gd,Ge,Hf,Ho,In,Ir,La,Li,Lu,Mg,Mn,Mo,Nb,Nd,Ni,P,Pb,Pd,Pr,Pt,Rh,Ru,Sb,Sc,Si,Sm,Sn,Sr,Ta,Tb,Ti,Tm,U,V,W,Y,Yb,Zn,Zr,sum,Phase,Dmax,Tg,Tx,Tl
0,7,0,0,0,0,0,0,0,0,0,10.5,0,0,0,0,0,0,0,0,0,0,0,0,0,0,0,0,0,0,10.5,0,0,0,72,0,0,0,0,0,0,0,0,0,0,0,0,0,0,0,0,0,0,0,0,100,BMG,1.5,395,410,760
0,3,0,0,0,0,0,0,0,0,0,12.5,0,0,0,0,0,0,0,0,0,0,0,0,0,0,0,0,0,0,12.5,0,0,0,72,0,0,0,0,0,0,0,0,0,0,0,0,0,0,0,0,0,0,0,0,100,BMG,1.5,367,402,743
0,0,0,0,0,0,0,0,0,0,0,42.5,0,0,0,0,0,0,0,0,0,0,0,0,0,0,0,0,0,0,7.5,0,0,0,0,0,0,0,0,0,0,0,0,0,0,0,47.5,0,0,0,0,0,0,0,2.5,100,BMG,1.5,673,720,1225
0,24,0,0,0,0,0,0,0,20,0,0,0,0,0,0,0,0,0,0,0,0,0,0,0,0,0,0,0,0,0,0,0,0,0,0,0,0,0,0,0,0,0,0,0,0,0,0,0,0,0,56,0,0,0,100,BMG,1.5,636,690,1078
0,0,0,0,0,0,0,22.7,0,0,0,45.5,0,0,0,0,0,0,0,0,0,0,0,0,0,31.8,0,0,0,0,0,0,0,0,0,0,0,0,0,0,0,0,0,0,0,0,0,0,0,0,0,0,0,0,0,100,BMG,1.25,389,410,843
50,0,0,0,0,0,0,23.1,0,0,0,7.7,0,0,0,0,0,0,0,0,0,0,0,0,0,19.2,0,0,0,0,0,0,0,0,0,0,0,0,0,0,0,0,0,0,0,0,0,0,0,0,0,0,0,0,0,100,BMG,1.2,426,466,797
38.4,0,0,0,0,0,0,23.2,0,0,0,0,0,0,0,0,0,0,0,0,0,0,0,0,0,38.4,0,0,0,0,0,0,0,0,0,0,0,0,0,0,0,0,0,0,0,0,0,0,0,0,0,0,0,0,0,100,BMG,1.1,391,425,796
0,0,0,23.04,0,0,0,0,0,0,0,0,4,0,69.12,0,0,0,0,0,0,0,0,0,0,0,0,3.84,0,0,0,0,0,0,0,0,0,0,0,0,0,0,0,0,0,0,0,0,0,0,0,0,0,0,0,100,BMG,1,848,923,1396
0,0,0,19.2,0,0,0,0,0,0,0,0,0,0,71.04,0,0,0,0,0,0,0,0,0,0,0,0,0,4,0,0,0,0,0,0,0,0,0,0,0,4.8,0,0,0,0,0.96,0,0,0,0,0,0,0,0,0,100,BMG,1,836,882,1459
0,0,0,14.7,0,0,0,0,0,0,0,0,0,0,73.5,0,0,0,0,0,0,0,0,0,0,0,0,0,2,0,0,0,0,0,0,0,0,0,0,0,9.8,0,0,0,0,0,0,0,0,0,0,0,0,0,0,100,BMG,1,812,870,1425
0,0,0,0,0,0,12.726,0,0,0,0,0,0,0,74.0835,0,0,0,0,0,0,0,0,0,0,0,0,0,0,0,0,9.1,0,0,0,0,0,0,0,0,3.4542,0,0,0,0,0,0,0.6363,0,0,0,0,0,0,0,100,BMG,1,717,767,1318
0,0,0,0,0,0,12.9318,0,0,0,0,0,0,0,75.28155,0,0,0,0,0,0,0,0,0,0,0,0,0,0,0,0,7.63,0,0,0,0,0,0,0,0,3.51006,0,0,0,0,0,0,0.64659,0,0,0,0,0,0,0,100,BMG,1,687,752,1284
0,0,0,0,0,0,0,0,0,0,0,37.8,0,0,0,0,0,0,0,0,0,0,0,0,0,0,0,0,0,0,7.2,0,0,0,0,0,0,0,0,0,0,0,0,0,0,0,45,0,0,0,0,0,0,0,10,100,BMG,1,641,680,1167
0,0,0,0,0,0,0,0,0,0,0,35.532,0,0,0,0,0,0,0,0,0,0,0,0,0,0,0,0,0,0,6.768,0,0,0,0,0,0,0,0,0,0,0,6,0,0,0,42.3,0,0,0,0,0,0,0,9.4,100,BMG,1,683,739,1169
0,0,0,0,0,0,0,0,0,0,0,36.288,0,0,0,0,0,0,0,0,0,0,0,0,0,0,0,0,0,0,6.912,0,0,0,0,0,0,0,0,0,0,0,4,0,0,0,43.2,0,0,0,0,0,0,0,9.6,100,BMG,1,666,715,1156
0,0,0,19.2,0,0,0,0,0,0,0,0,0,0,7.2,0,0,0,0,0,0,0,0,0,0,0,0,0,4,0,64.8,0,0,0,0,0,0,0,0,0,4.8,0,0,0,0,0,0,0,0,0,0,0,0,0,0,100,BMG,1,762,795,1408
50,0,0,0,0,0,0,30.8,0,0,0,7.7,0,0,0,0,0,0,0,0,0,0,0,0,0,11.5,0,0,0,0,0,0,0,0,0,0,0,0,0,0,0,0,0,0,0,0,0,0,0,0,0,0,0,0,0,100,BMG,1,452,487,809
0,33.6,0,0,0,0,0,66.4,0,0,0,0,0,0,0,0,0,0,0,0,0,0,0,0,0,0,0,0,0,0,0,0,0,0,0,0,0,0,0,0,0,0,0,0,0,0,0,0,0,0,0,0,0,0,0,100,BMG,1,528,540,873
5,0,46,0,0,0,0,0,0,0,0,29,0,0,0,0,0,0,0,0,0,0,0,0,0,0,0,0,0,0,0,0,0,0,0,0,0,0,0,0,20,0,0,0,0,0,0,0,0,0,0,0,0,0,0,100,BMG,1,395,420,664
0,0,0,0,0,0,0,45,0,0,0,25,0,0,0,0,0,0,0,0,0,0,0,0,0,30,0,0,0,0,0,0,0,0,0,0,0,0,0,0,0,0,0,0,0,0,0,0,0,0,0,0,0,0,0,100,BMG,1,401,436,717
0,0,0,0,0,0,0,55,0,0,0,23,0,0,0,0,0,0,0,0,0,0,0,0,0,11,0,0,0,0,0,0,0,0,0,0,0,0,0,0,0,0,0,0,0,0,0,0,0,0,0,0,0,11,0,100,BMG,1,379,430,717
0,0,0,0,0,0,0,55,0,0,0,0,0,0,0,0,0,0,0,0,0,0,0,0,0,25,0,0,0,0,0,0,0,0,0,0,0,0,0,0,0,0,0,0,0,0,0,0,0,0,0,0,0,20,0,100,BMG,1,375,418,751
0,0,0,0,0,0,0,60,0,0,0,27,0,0,0,0,0,0,0,0,0,0,0,0,0,13,0,0,0,0,0,0,0,0,0,0,0,0,0,0,0,0,0,0,0,0,0,0,0,0,0,0,0,0,0,100,BMG,1,394,426,701
0,0,0,0,0,0,0,60,0,0,0,25,0,0,0,0,0,0,0,0,0,0,0,0,0,15,0,0,0,0,0,0,0,0,0,0,0,0,0,0,0,0,0,0,0,0,0,0,0,0,0,0,0,0,0,100,BMG,1,396,428,687
0,0,0,0,0,0,0,60,0,0,0,0,0,0,0,0,0,0,0,0,0,0,0,0,0,25,0,0,0,0,0,0,0,0,0,0,0,0,0,0,0,0,0,0,0,0,0,0,0,0,0,0,0,15,0,100,BMG,1,377,409,744
0,0,0,0,0,0,0,70,0,0,0,20,0,0,0,0,0,0,0,0,0,0,0,0,0,10,0,0,0,0,0,0,0,0,0,0,0,0,0,0,0,0,0,0,0,0,0,0,0,0,0,0,0,0,0,100,BMG,1,385,407,713
0,25,0,0,0,0,0,0,55,0,0,20,0,0,0,0,0,0,0,0,0,0,0,0,0,0,0,0,0,0,0,0,0,0,0,0,0,0,0,0,0,0,0,0,0,0,0,0,0,0,0,0,0,0,0,100,BMG,1,439,479,825
0,10,0,0,0,0,0,0,60,0,0,20,0,0,0,0,0,0,0,0,0,0,0,0,0,0,0,0,0,0,10,0,0,0,0,0,0,0,0,0,0,0,0,0,0,0,0,0,0,0,0,0,0,0,0,100,BMG,1,374,441,672
0,20,0,0,0,0,0,0,60,20,0,0,0,0,0,0,0,0,0,0,0,0,0,0,0,0,0,0,0,0,0,0,0,0,0,0,0,0,0,0,0,0,0,0,0,0,0,0,0,0,0,0,0,0,0,100,BMG,1,424,468,798
0,10,0,0,0,0,0,0,70,0,0,19,0,0,0,0,0,0,0,0,0,0,0,0,0,0,0,0,0,0,0,0,0,0,0,0,0,0,0,0,0,0,0,0,0,0,0,0,0,0,0,0,0,1,0,100,BMG,1,343,391,743
0,10,0,0,0,0,0,0,70,0,0,0,0,0,0,0,0,0,0,0,0,0,0,0,0,0,0,0,0,0,20,0,0,0,0,0,0,0,0,0,0,0,0,0,0,0,0,0,0,0,0,0,0,0,0,100,BMG,1,373,399,775
0,15,0,0,0,0,0,0,70,0,0,0,0,0,0,0,0,0,0,0,0,0,0,0,0,0,0,0,0,0,15,0,0,0,0,0,0,0,0,0,0,0,0,0,0,0,0,0,0,0,0,0,0,0,0,100,BMG,1,368,387,738
0,0,0,0,0,0,0,0,0,0,0,47,0,0,0,0,0,0,0,0,0,0,0,0,0,0,0,0,0,0,13,0,0,0,0,0,0,0,0,0,0,0,0,0,0,0,10,0,0,0,0,0,0,0,30,100,BMG,1,727,754,1251
0,0,0,0,0,0,0,0,0,0,0,47,0,0,0,0,0,0,0,0,0,0,0,0,0,0,0,0,8,0,8,0,0,0,0,0,0,0,0,0,1,0,0,0,0,0,33,0,0,0,0,0,0,0,3,100,BMG,1,708,731,1228
0,0,0,0,0,0,0,27.3,0,0,0,54.5,0,0,0,0,0,0,0,0,0,0,0,0,0,18.2,0,0,0,0,0,0,0,0,0,0,0,0,0,0,0,0,0,0,0,0,0,0,0,0,0,0,0,0,0,100,BMG,1,401,423,884
0,0,0,0,0,0,0,0,0,0,0,55,0,0,0,2.5,0,0,0,0,0,0,0,0,0,0,0,0,0,0,0,0,0,0,0,0,0,0,0,0,0,0,0,0,0,0,0,0,0,0,0,0,0,0,42.5,100,BMG,1,709,762,1199
0,0,0,0,0,0,0,0,0,0,0,57.5,0,0,0,5,0,0,0,0,0,0,0,0,0,0,0,0,0,0,0,0,0,0,0,0,0,0,0,0,0,0,0,0,0,0,0,0,0,0,0,0,0,0,37.5,100,BMG,1,745,785,1241
0,0,0,22,0,0,0,0,0,0,0,0,0,0,67,0,0,0,0,0,0,0,0,0,0,0,0,0,0,0,5,0,0,0,0,0,0,0,0,0,0,0,0,0,0,0,0,0,0,0,0,6,0,0,0,100,BMG,1,866,891,1469
0,0,0,2,0,0,10,0,0,0,0,0,0,0,71,0,0,0,0,0,0,0,0,0,0,0,0,2,3,0,0,12,0,0,0,0,0,0,0,0,0,0,0,0,0,0,0,0,0,0,0,0,0,0,0,100,BMG,1,719,757,1305
0,0,0,2,0,0,10,0,0,0,0,0,0,0,71,0,0,0,0,0,0,0,0,0,0,0,0,3,2,0,0,12,0,0,0,0,0,0,0,0,0,0,0,0,0,0,0,0,0,0,0,0,0,0,0,100,BMG,1,724,766,1302
0,0,0,22,0,0,0,0,0,0,0,0,0,0,72,0,0,0,0,0,0,0,0,0,0,0,0,0,0,0,0,0,0,0,0,0,0,0,0,0,0,0,0,0,0,0,0,0,0,0,3,3,0,0,0,100,BMG,1,834,886,1493
0,0,0,4,0,0,4,0,0,0,0,0,0,0,79,0,0,0,0,0,0,0,0,0,0,0,0,0,0,0,0,10,0,0,0,0,0,0,0,0,3,0,0,0,0,0,0,0,0,0,0,0,0,0,0,100,BMG,1,740,774,1263
0,13.2,0,0,0,0,0,0,0,0,0,9.4,0,0,0,0,0,0,0,0,0,0,68,0,0,0,0,0,0,0,9.4,0,0,0,0,0,0,0,0,0,0,0,0,0,0,0,0,0,0,0,0,0,0,0,0,100,BMG,1,400,426,743
0,14,0,0,0,0,0,0,0,0,0,9,0,0,0,0,0,0,0,0,0,0,68,0,0,0,0,0,0,0,9,0,0,0,0,0,0,0,0,0,0,0,0,0,0,0,0,0,0,0,0,0,0,0,0,100,BMG,1,405,431,724
0,0,0,0,0,0,0,0,0,0,0,0,0,0,0,0,0,0,0,0,0,0,20,0,0,50,0,0,0,0,30,0,0,0,0,0,0,0,0,0,0,0,0,0,0,0,0,0,0,0,0,0,0,0,0,100,BMG,1,453,510,841
0,0,0,0,0,0,0,0,0,0,0,20,0,0,0,0,0,0,0,0,0,0,0,0,0,65,0,0,0,0,0,0,0,0,0,0,0,0,0,0,0,0,0,0,0,0,0,0,0,0,0,10,0,5,0,100,BMG,1,404,456,748
0,0,0,0,0,0,0,0,0,0,0,25,0,0,0,0,0,0,0,10,0,0,0,0,0,65,0,0,0,0,0,0,0,0,0,0,0,0,0,0,0,0,0,0,0,0,0,0,0,0,0,0,0,0,0,100,BMG,1,417,473,751
0,0,0,0,0,0,0,0,0,0,0,25,0,0,0,0,0,0,0,0,0,0,0,0,0,65,0,0,0,10,0,0,0,0,0,0,0,0,0,0,0,0,0,0,0,0,0,0,0,0,0,0,0,0,0,100,BMG,1,423,456,744
0,0,0,0,0,0,0,0,0,0,0,25,0,0,0,0,0,0,0,0,0,0,0,0,0,65,0,0,0,0,0,0,0,0,10,0,0,0,0,0,0,0,0,0,0,0,0,0,0,0,0,0,0,0,0,100,BMG,1,413,446,784
0,0,0,0,0,0,0,0,0,0,0,0,0,0,0,0,0,0,0,0,0,0,0,0,0,0,0,0,3,0,59,0,0,0,0,0,0,0,0,0,2,0,3,0,0,0,16,0,0,0,0,0,0,0,17,100,BMG,1,823,886,1286
0,0,0,0,0,0,0,0,0,0,0,0,0,0,0,0,0,0,0,0,0,0,0,0,0,0,0,0,0,0,59,0,0,0,0,0,0,0,0,0,0,0,5,0,0,0,16,0,0,0,0,0,0,0,20,100,BMG,1,819,854,1288
0,0,0,0,0,0,0,0,0,0,0,0,0,0,0,0,0,0,0,0,0,0,0,0,0,0,0,0,40,0,60,0,0,0,0,0,0,0,0,0,0,0,0,0,0,0,0,0,0,0,0,0,0,0,0,100,BMG,1,891,924,1478
0,4,0,0,0,0,0,0,0,0,0,0,0,0,0,0,0,0,0,0,0,0,0,0,0,0,0,0,7,0,61,0,0,0,0,0,0,0,0,0,0,0,0,0,0,0,0,0,0,0,0,0,0,0,28,100,BMG,1,848,898,1348
0,14,0,0,0,0,0,0,0,20,0,0,0,0,0,0,0,0,0,0,0,0,0,0,0,0,0,0,0,0,0,0,0,0,0,0,0,0,0,46,0,0,0,0,0,0,0,0,0,0,0,20,0,0,0,100,BMG,1,,,
0,0,0,0,0,0,0,0,0,0,0,32,0,0,0,0,0,0,0,0,0,0,0,0,0,0,0,0,0,0,15,0,0,0,0,0,0,0,0,0,0,0,3,0,0,0,50,0,0,0,0,0,0,0,0,100,BMG,1,686,759,1283
0,0,0,1,0,0,0,0,0,0,0,20,0,0,0,0,0,0,0,0,0,0,0,0,0,0,0,0,0,0,24,0,0,0,0,0,0,0,0,0,2,0,3,0,0,0,50,0,0,0,0,0,0,0,0,100,BMG,1,726,800,1310
46.2,0,0,0,0,0,0,30.7,0,0,0,7.7,0,0,0,0,0,0,0,0,0,0,0,0,0,15.4,0,0,0,0,0,0,0,0,0,0,0,0,0,0,0,0,0,0,0,0,0,0,0,0,0,0,0,0,0,100,BMG,0.8,414,445,805
53.8,0,0,0,0,0,0,30.8,0,0,0,0,0,0,0,0,0,0,0,0,0,0,0,0,0,15.4,0,0,0,0,0,0,0,0,0,0,0,0,0,0,0,0,0,0,0,0,0,0,0,0,0,0,0,0,0,100,BMG,0.8,444,498,812
0,0,0,14.85,0,0,0,0,0,0,0,0,0,0,74.25,0,0,0,0,0,0,0,0,0,0,0,0,0,0,0,0,0,0,0,0,0,0,0,0,0,9.9,0,0,0,0,0,0,0,0,0,0,0,0,0,1,100,BMG,0.75,867,919,1469
0,0,0,0,0,0,0,0,0,0,0,4,0,0,0,0,0,0,0,0,0,0,0,0,0,0,0,0,0,0,0,0,0,79.5,0,0,0,0,0,0,16.5,0,0,0,0,0,0,0,0,0,0,0,0,0,0,100,BMG,0.75,635,675,1086
46.2,0,0,0,0,0,0,30.7,0,0,0,0,0,0,0,0,0,0,0,0,0,0,0,0,0,23.1,0,0,0,0,0,0,0,0,0,0,0,0,0,0,0,0,0,0,0,0,0,0,0,0,0,0,0,0,0,100,BMG,0.7,399,426,765
53.8,0,0,0,0,0,0,23.1,0,0,0,0,0,0,0,0,0,0,0,0,0,0,0,0,0,23.1,0,0,0,0,0,0,0,0,0,0,0,0,0,0,0,0,0,0,0,0,0,0,0,0,0,0,0,0,0,100,BMG,0.7,451,488,887
61.5,0,0,0,0,0,0,23.1,0,0,0,0,0,0,0,0,0,0,0,0,0,0,0,0,0,15.4,0,0,0,0,0,0,0,0,0,0,0,0,0,0,0,0,0,0,0,0,0,0,0,0,0,0,0,0,0,100,BMG,0.7,486,526,920
0,0,0,0,0,0,0,0,0,0,0,0,0,0,0,0,0,0,0,0,0,0,0,0,0,0,0,0,0,0,34,0,0,0,0,0,0,0,0,0,0,0,0,0,0,0,21,0,0,0,0,0,0,0,45,100,BMG,0.68,642,683,1134
0,0,0,0,0,0,0,0,0,0,0,0,0,0,0,0,0,0,0,0,0,0,0,0,0,80,0,0,0,10,10,0,0,0,0,0,0,0,0,0,0,0,0,0,0,0,0,0,0,0,0,0,0,0,0,100,BMG,0.6,454,471,878
0,0,0,14.85,0,0,0,0,0,0,0,0,0,0,74.25,0,0,0,0,0,0,0,0,0,0,0,0,0,1,0,0,0,0,0,0,0,0,0,0,0,9.9,0,0,0,0,0,0,0,0,0,0,0,0,0,0,100,BMG,0.5,815,858,1455
0,0,0,19.2,0,0,0,0,0,0,0,0,0,0,0,0,0,0,0,0,0,0,0,0,0,0,0,0,4,0,72,0,0,0,0,0,0,0,0,0,4.8,0,0,0,0,0,0,0,0,0,0,0,0,0,0,100,BMG,0.5,770,795,1446
38.4,0,0,0,0,0,0,30.8,0,0,0,0,0,0,0,0,0,0,0,0,0,0,0,0,0,30.8,0,0,0,0,0,0,0,0,0,0,0,0,0,0,0,0,0,0,0,0,0,0,0,0,0,0,0,0,0,100,BMG,0.5,394,426,805
38.4,0,0,0,0,0,0,15.4,0,0,0,7.7,0,0,0,0,0,0,0,0,0,0,0,0,0,38.5,0,0,0,0,0,0,0,0,0,0,0,0,0,0,0,0,0,0,0,0,0,0,0,0,0,0,0,0,0,100,BMG,0.5,405,436,842
53.8,0,0,0,0,0,0,23.1,0,0,0,7.7,0,0,0,0,0,0,0,0,0,0,0,0,0,15.4,0,0,0,0,0,0,0,0,0,0,0,0,0,0,0,0,0,0,0,0,0,0,0,0,0,0,0,0,0,100,BMG,0.5,433,463,831
53.8,0,0,0,0,0,0,15.4,0,0,0,7.7,0,0,0,0,0,0,0,0,0,0,0,0,0,23.1,0,0,0,0,0,0,0,0,0,0,0,0,0,0,0,0,0,0,0,0,0,0,0,0,0,0,0,0,0,100,BMG,0.5,407,463,877
61.5,0,0,0,0,0,0,15.4,0,0,0,0,0,0,0,0,0,0,0,0,0,0,0,0,0,23.1,0,0,0,0,0,0,0,0,0,0,0,0,0,0,0,0,0,0,0,0,0,0,0,0,0,0,0,0,0,100,BMG,0.5,440,485,919
0,0,55,0,0,0,0,0,0,0,0,25,0,0,0,0,0,0,0,0,0,0,0,0,0,0,0,0,0,0,0,0,0,0,0,0,0,0,0,0,20,0,0,0,0,0,0,0,0,0,0,0,0,0,0,100,BMG,0.5,348,383,654
0,0,0,0,0,0,0,40,0,0,0,30,0,0,0,0,0,0,0,0,0,0,0,0,0,30,0,0,0,0,0,0,0,0,0,0,0,0,0,0,0,0,0,0,0,0,0,0,0,0,0,0,0,0,0,100,BMG,0.5,395,430,694
0,0,0,0,0,0,0,45,0,0,0,36,0,0,0,0,0,0,0,0,0,0,0,0,0,19,0,0,0,0,0,0,0,0,0,0,0,0,0,0,0,0,0,0,0,0,0,0,0,0,0,0,0,0,0,100,BMG,0.5,399,428,714
0,0,0,0,0,0,0,55,0,0,0,35,0,0,0,0,0,0,0,0,0,0,0,0,0,10,0,0,0,0,0,0,0,0,0,0,0,0,0,0,0,0,0,0,0,0,0,0,0,0,0,0,0,0,0,100,BMG,0.5,397,422,770
0,0,0,0,0,0,0,55,0,0,0,0,0,0,0,0,0,0,0,0,0,0,0,0,0,15,0,0,0,0,0,0,0,0,0,0,0,0,0,0,0,0,0,0,0,0,0,0,0,0,0,0,0,30,0,100,BMG,0.5,387,419,696
0,0,0,0,0,0,0,55,0,0,0,0,0,0,0,0,0,0,0,0,0,0,0,0,0,18,0,0,0,0,0,0,0,0,0,0,0,0,0,0,0,0,0,0,0,0,0,0,0,0,0,0,0,27,0,100,BMG,0.5,389,419,671
0,0,0,0,0,0,0,60,0,0,0,0,0,0,0,0,0,0,0,0,0,0,0,0,0,10,0,0,0,0,0,0,0,0,0,0,0,0,0,0,0,0,0,0,0,0,0,0,0,0,0,0,0,30,0,100,BMG,0.5,380,400,666
0,0,0,0,0,0,0,65,0,0,0,10,0,0,0,0,0,0,0,0,0,0,0,0,0,25,0,0,0,0,0,0,0,0,0,0,0,0,0,0,0,0,0,0,0,0,0,0,0,0,0,0,0,0,0,100,BMG,0.5,405,429,691
0,0,0,0,0,0,0,65,0,0,0,0,0,0,0,0,0,0,0,0,0,0,0,0,0,25,0,0,0,0,0,0,0,0,0,0,0,0,0,0,0,0,0,0,0,0,0,0,0,0,0,0,0,10,0,100,BMG,0.5,387,405,759
0,0,0,0,0,0,0,65,0,0,0,30,0,0,0,0,0,0,0,0,0,0,0,0,0,5,0,0,0,0,0,0,0,0,0,0,0,0,0,0,0,0,0,0,0,0,0,0,0,0,0,0,0,0,0,100,BMG,0.5,403,424,757
0,0,0,0,0,0,0,70,0,0,0,0,0,0,0,0,0,0,0,0,0,0,0,0,0,10,0,0,0,0,0,0,0,0,0,0,0,0,0,0,0,0,0,0,0,0,0,0,0,0,0,0,0,20,0,100,BMG,0.5,367,399,657
0,0,0,0,0,0,0,70,0,0,0,0,0,0,0,0,0,0,0,0,0,0,0,0,0,15,0,0,0,0,0,0,0,0,0,0,0,0,0,0,0,0,0,0,0,0,0,0,0,0,0,0,0,15,0,100,BMG,0.5,371,397,688
0,0,0,0,0,0,0,70,0,0,0,10,0,0,0,0,0,0,0,0,0,0,0,0,0,20,0,0,0,0,0,0,0,0,0,0,0,0,0,0,0,0,0,0,0,0,0,0,0,0,0,0,0,0,0,100,BMG,0.5,356,385,702
0,0,0,0,0,0,0,0,0,0,0,47,0,0,0,0,0,0,0,0,0,0,0,0,0,0,0,0,11,0,8,0,0,0,0,0,0,0,0,0,1,0,0,0,0,0,33,0,0,0,0,0,0,0,0,100,BMG,0.5,710,732,1265
0,0,0,0,0,0,0,18.2,0,0,0,54.5,0,0,0,0,0,0,0,0,0,0,0,0,0,27.3,0,0,0,0,0,0,0,0,0,0,0,0,0,0,0,0,0,0,0,0,0,0,0,0,0,0,0,0,0,100,BMG,0.5,402,419,921
0,12.4,0,0,0,0,0,0,0,0,0,8.8,0,0,0,0,0,0,0,0,0,0,70,0,0,0,0,0,0,0,8.8,0,0,0,0,0,0,0,0,0,0,0,0,0,0,0,0,0,0,0,0,0,0,0,0,100,BMG,0.5,397,418,759
0,14,0,0,0,0,0,0,0,0,0,8,0,0,0,0,0,0,0,0,0,0,70,0,0,0,0,0,0,0,8,0,0,0,0,0,0,0,0,0,0,0,0,0,0,0,0,0,0,0,0,0,0,0,0,100,BMG,0.5,404,429,763
0,0,0,0,0,0,0,0,0,0,0,0,0,0,0,0,0,0,0,0,0,0,15,0,0,65,0,0,0,0,20,0,0,0,0,0,0,0,0,0,0,0,0,0,0,0,0,0,0,0,0,0,0,0,0,100,BMG,0.5,451,480,812
0,0,0,0,0,0,0,0,0,0,0,0,0,0,0,0,0,0,0,0,0,0,13,0,0,69,0,0,0,0,18,0,0,0,0,0,0,0,0,0,0,0,0,0,0,0,0,0,0,0,0,0,0,0,0,100,BMG,0.5,449,478,797
0,0,0,0,0,0,0,0,0,0,0,0,0,0,0,0,0,0,0,0,0,0,11,0,0,71,0,0,0,0,18,0,0,0,0,0,0,0,0,0,0,0,0,0,0,0,0,0,0,0,0,0,0,0,0,100,BMG,0.5,451,479,796
0,8,0,0,0,0,0,0,0,0,0,5,0,0,0,0,0,0,0,0,0,0,0,0,0,0,0,0,0,0,42,0,0,0,0,0,0,0,0,0,0,0,0,0,0,0,20,0,0,0,0,0,0,0,25,100,BMG,0.5,748,803,1366
0,0,0,0,0,0,0,0,0,0,0,0,0,0,0,0,0,0,0,0,0,0,0,0,0,0,0,0,20,0,60,0,0,0,0,0,0,0,0,0,0,0,0,0,0,0,0,0,0,0,0,0,0,0,20,100,BMG,0.5,853,891,1391
0,0,0,0,0,0,0,0,0,0,0,0,0,0,0,0,0,0,0,0,0,0,10,0,0,70,0,0,0,0,20,0,0,0,0,0,0,0,0,0,0,0,0,0,0,0,0,0,0,0,0,0,0,0,0,100,BMG,0.4,447,475,791
46.2,0,0,0,0,0,0,38.4,0,0,0,0,0,0,0,0,0,0,0,0,0,0,0,0,0,15.4,0,0,0,0,0,0,0,0,0,0,0,0,0,0,0,0,0,0,0,0,0,0,0,0,0,0,0,0,0,100,BMG,0.3,407,439,809
53.8,0,0,0,0,0,0,30.8,0,0,0,7.7,0,0,0,0,0,0,0,0,0,0,0,0,0,7.7,0,0,0,0,0,0,0,0,0,0,0,0,0,0,0,0,0,0,0,0,0,0,0,0,0,0,0,0,0,100,BMG,0.3,428,488,843
0,0,0,0,0,0,0,0,0,0,0,42.5,0,0,0,0,0,0,0,0,0,0,0,0,0,0,0,0,0,0,7.5,0,0,0,0,0,0,0,0,0,0,0,0,0,0,0,50,0,0,0,0,0,0,0,0,100,BMG,0.2,670,708,1226
0,8,0,0,0,0,0,0,0,0,0,19,0,0,0,0,0,0,0,0,0,0,0,0,0,0,0,0,0,0,3,0,0,0,0,0,0,0,0,0,0,0,0,0,0,0,0,0,0,0,0,0,0,0,70,100,BMG,0.2,630,689,1200
0,8,0,0,0,0,0,0,0,0,0,3,0,0,0,0,0,0,0,0,0,0,0,0,0,0,0,0,0,0,19,0,0,0,0,0,0,0,0,0,0,0,0,0,0,0,0,0,0,0,0,0,0,0,70,100,BMG,0.2,640,710,1220
0,0,0,17,0,0,0,0,0,0,0,0,0,0,41.5,0,0,0,0,0,0,0,0,0,0,0,0,0,0,0,41.5,0,0,0,0,0,0,0,0,0,0,0,0,0,0,0,0,0,0,0,0,0,0,0,0,100,RMG,0.1,,,
1.7,0,0,0,0,0,0,0,0,0,0,0,0,0,0,0,0,0,0,0,0,0,0,0,0,0,0,0,0,0,0,0,0,81.8,0,0,0,0,0,0,16.5,0,0,0,0,0,0,0,0,0,0,0,0,0,0,100,RMG,0.1,,,
10.5,0,0,0,0,0,0,0,0,0,0,81.5,0,0,0,0,0,0,0,0,0,0,0,0,0,0,0,0,0,0,0,8,0,0,0,0,0,0,0,0,0,0,0,0,0,0,0,0,0,0,0,0,0,0,0,100,RMG,0.1,,,
10.5,0,0,0,0,0,0,0,0,0,0,81.9,0,0,0,0,0,0,0,0,0,0,0,0,0,0,0,0,0,0,0,7.6,0,0,0,0,0,0,0,0,0,0,0,0,0,0,0,0,0,0,0,0,0,0,0,100,RMG,0.1,,,
10.5,0,0,0,0,0,0,0,0,0,0,82.5,0,0,0,0,0,0,0,0,0,0,0,0,0,0,0,0,0,0,0,7,0,0,0,0,0,0,0,0,0,0,0,0,0,0,0,0,0,0,0,0,0,0,0,100,RMG,0.1,,,
10,0,0,0,0,0,0,0,10,0,0,80,0,0,0,0,0,0,0,0,0,0,0,0,0,0,0,0,0,0,0,0,0,0,0,0,0,0,0,0,0,0,0,0,0,0,0,0,0,0,0,0,0,0,0,100,RMG,0.1,,,
10,0,0,0,0,0,0,0,6,0,0,84,0,0,0,0,0,0,0,0,0,0,0,0,0,0,0,0,0,0,0,0,0,0,0,0,0,0,0,0,0,0,0,0,0,0,0,0,0,0,0,0,0,0,0,100,RMG,0.1,,,
10,0,0,0,0,0,0,0,0,0,0,0,0,0,0,0,0,0,0,0,0,0,0,0,0,60,0,0,0,0,0,0,0,0,0,0,0,0,0,0,0,0,0,0,0,0,0,0,0,0,0,30,0,0,0,100,RMG,0.1,,,
10,0,0,0,0,0,0,0,0,0,0,0,0,0,0,0,0,0,0,0,0,0,0,0,0,70,0,0,0,0,0,0,0,0,0,0,0,0,0,0,0,0,0,0,0,0,0,0,0,0,0,20,0,0,0,100,RMG,0.1,,,
10,0,0,0,0,0,0,0,0,0,0,0,0,0,0,0,0,0,0,0,0,0,0,0,0,80,0,0,0,0,0,0,0,0,0,0,0,0,0,0,0,0,0,0,0,0,0,0,0,0,0,10,0,0,0,100,RMG,0.1,,,
10,0,0,0,0,0,0,0,0,0,0,0,0,0,0,0,0,0,0,0,0,0,0,0,0,0,0,0,0,0,0,0,0,73.5,0,0,0,0,0,0,16.5,0,0,0,0,0,0,0,0,0,0,0,0,0,0,100,RMG,0.1,,,
12.2,0,0,0,0,0,0,0,0,0,0,80.3,0,0,0,0,0,0,0,0,0,0,0,0,0,0,0,0,0,0,0,7.5,0,0,0,0,0,0,0,0,0,0,0,0,0,0,0,0,0,0,0,0,0,0,0,100,RMG,0.1,,,
12.2,0,0,0,0,0,0,0,0,0,0,80.8,0,0,0,0,0,0,0,0,0,0,0,0,0,0,0,0,0,0,0,7,0,0,0,0,0,0,0,0,0,0,0,0,0,0,0,0,0,0,0,0,0,0,0,100,RMG,0.1,,,
12.5,0,0,0,0,0,0,0,0,0,0,0,0,0,0,0,0,0,0,0,0,0,0,0,0,0,0,0,0,0,0,0,0,71,0,0,0,0,0,0,16.5,0,0,0,0,0,0,0,0,0,0,0,0,0,0,100,RMG,0.1,,,
15,10,0,0,0,0,0,0,0,0,0,0,0,0,0,0,0,0,0,0,0,0,0,0,0,75,0,0,0,0,0,0,0,0,0,0,0,0,0,0,0,0,0,0,0,0,0,0,0,0,0,0,0,0,0,100,RMG,0.1,,,
15,0,0,0,0,0,0,0,6,0,0,79,0,0,0,0,0,0,0,0,0,0,0,0,0,0,0,0,0,0,0,0,0,0,0,0,0,0,0,0,0,0,0,0,0,0,0,0,0,0,0,0,0,0,0,100,RMG,0.1,,,
15,0,0,0,0,0,0,0,0,0,0,0,0,0,0,0,0,0,0,0,0,0,0,0,0,80,0,0,0,0,0,0,0,0,0,0,0,0,0,0,0,0,0,0,0,0,0,0,0,0,0,5,0,0,0,100,RMG,0.1,,,
15,0,0,0,0,0,0,0,0,0,0,0,0,0,0,0,0,0,0,0,0,0,0,0,0,0,0,0,0,0,0,0,0,68.5,0,0,0,0,0,0,16.5,0,0,0,0,0,0,0,0,0,0,0,0,0,0,100,RMG,0.1,,,
20,25,0,0,0,0,0,0,0,0,0,0,0,0,0,0,0,0,0,0,0,0,55,0,0,0,0,0,0,0,0,0,0,0,0,0,0,0,0,0,0,0,0,0,0,0,0,0,0,0,0,0,0,0,0,100,RMG,0.1,,,
20,0,0,0,0,0,0,0,10,0,0,70,0,0,0,0,0,0,0,0,0,0,0,0,0,0,0,0,0,0,0,0,0,0,0,0,0,0,0,0,0,0,0,0,0,0,0,0,0,0,0,0,0,0,0,100,RMG,0.1,,,
20,0,0,0,0,0,0,0,6,0,0,74,0,0,0,0,0,0,0,0,0,0,0,0,0,0,0,0,0,0,0,0,0,0,0,0,0,0,0,0,0,0,0,0,0,0,0,0,0,0,0,0,0,0,0,100,RMG,0.1,,,
20,0,0,0,0,0,0,0,0,0,0,0,0,0,0,0,0,0,0,0,0,0,0,0,0,30,0,0,0,0,0,0,0,0,0,0,0,0,0,0,0,0,0,0,0,0,0,0,0,0,0,50,0,0,0,100,RMG,0.1,,,
20,0,0,0,0,0,0,0,0,0,0,0,0,0,0,0,0,0,0,0,0,0,0,0,0,40,0,0,0,0,0,0,0,0,0,0,0,0,0,0,0,0,0,0,0,0,0,0,0,0,0,40,0,0,0,100,RMG,0.1,,,
20,0,0,0,0,0,0,0,0,0,0,0,0,0,0,0,0,0,0,0,0,0,0,0,0,50,0,0,0,0,0,0,0,0,0,0,0,0,0,0,0,0,0,0,0,0,0,0,0,0,0,30,0,0,0,100,RMG,0.1,,,
20,0,0,0,0,0,0,0,0,0,0,0,0,0,0,0,0,0,0,0,0,0,0,0,0,60,0,0,0,0,0,0,0,0,0,0,0,0,0,0,0,0,0,0,0,0,0,0,0,0,0,20,0,0,0,100,RMG,0.1,,,
20,0,0,0,0,0,0,0,0,0,0,0,0,0,0,0,0,0,0,0,0,0,0,0,0,70,0,0,0,0,0,0,0,0,0,0,0,0,0,0,0,0,0,0,0,0,0,0,0,0,0,10,0,0,0,100,RMG,0.1,,,
25,10,0,0,0,0,0,0,0,0,0,0,0,0,0,0,0,0,0,0,0,0,0,0,0,65,0,0,0,0,0,0,0,0,0,0,0,0,0,0,0,0,0,0,0,0,0,0,0,0,0,0,0,0,0,100,RMG,0.1,,,
25,20,0,0,0,0,0,0,0,0,0,0,0,0,0,0,0,0,0,0,0,0,0,0,0,55,0,0,0,0,0,0,0,0,0,0,0,0,0,0,0,0,0,0,0,0,0,0,0,0,0,0,0,0,0,100,RMG,0.1,,,
25,0,0,0,0,0,0,0,6,0,0,69,0,0,0,0,0,0,0,0,0,0,0,0,0,0,0,0,0,0,0,0,0,0,0,0,0,0,0,0,0,0,0,0,0,0,0,0,0,0,0,0,0,0,0,100,RMG,0.1,,,
25,0,0,0,0,0,0,0,0,0,0,0,0,0,0,0,0,0,0,0,0,0,0,0,0,60,0,0,0,0,0,0,0,0,0,0,0,0,0,0,0,0,0,0,0,0,0,0,0,0,0,15,0,0,0,100,RMG,0.1,,,
25,0,0,0,0,0,0,0,0,0,0,0,0,0,0,0,0,0,0,0,0,0,0,0,0,65,0,0,0,0,0,0,0,0,0,0,0,0,0,0,0,0,0,0,0,0,0,0,0,0,0,10,0,0,0,100,RMG,0.1,,,
25,0,0,0,0,0,0,0,0,0,0,0,0,0,0,0,0,0,0,0,0,0,0,0,0,70,0,0,0,0,0,0,0,0,0,0,0,0,0,0,0,0,0,0,0,0,0,0,0,0,0,5,0,0,0,100,RMG,0.1,,,
28,0,0,0,0,0,0,0,0,0,0,30,0,0,42,0,0,0,0,0,0,0,0,0,0,0,0,0,0,0,0,0,0,0,0,0,0,0,0,0,0,0,0,0,0,0,0,0,0,0,0,0,0,0,0,100,RMG,0.1,,,
29,0,0,0,0,0,0,0,0,0,0,30,0,0,41,0,0,0,0,0,0,0,0,0,0,0,0,0,0,0,0,0,0,0,0,0,0,0,0,0,0,0,0,0,0,0,0,0,0,0,0,0,0,0,0,100,RMG,0.1,,,
30,0,0,0,0,0,0,0,10,0,0,60,0,0,0,0,0,0,0,0,0,0,0,0,0,0,0,0,0,0,0,0,0,0,0,0,0,0,0,0,0,0,0,0,0,0,0,0,0,0,0,0,0,0,0,100,RMG,0.1,,,
30,0,0,0,0,0,0,0,6,0,0,64,0,0,0,0,0,0,0,0,0,0,0,0,0,0,0,0,0,0,0,0,0,0,0,0,0,0,0,0,0,0,0,0,0,0,0,0,0,0,0,0,0,0,0,100,RMG,0.1,,,
30,0,0,0,0,0,0,0,0,0,0,30,0,0,40,0,0,0,0,0,0,0,0,0,0,0,0,0,0,0,0,0,0,0,0,0,0,0,0,0,0,0,0,0,0,0,0,0,0,0,0,0,0,0,0,100,RMG,0.1,,,
30,0,0,0,0,0,0,0,0,0,0,0,0,0,0,0,0,0,0,0,0,0,0,0,0,30,0,0,0,0,0,0,0,0,0,0,0,0,0,0,0,0,0,0,0,0,0,0,0,0,0,40,0,0,0,100,RMG,0.1,,,
30,0,0,0,0,0,0,0,0,0,0,0,0,0,0,0,0,0,0,0,0,0,0,0,0,40,0,0,0,0,0,0,0,0,0,0,0,0,0,0,0,0,0,0,0,0,0,0,0,0,0,30,0,0,0,100,RMG,0.1,,,
30,0,0,0,0,0,0,0,0,0,0,0,0,0,0,0,0,0,0,0,0,0,0,0,0,50,0,0,0,0,0,0,0,0,0,0,0,0,0,0,0,0,0,0,0,0,0,0,0,0,0,20,0,0,0,100,RMG,0.1,,,
30,0,0,0,0,0,0,0,0,0,0,0,0,0,0,0,0,0,0,0,0,0,0,0,0,55,0,0,0,0,0,0,0,0,0,0,0,0,0,0,0,0,0,0,0,0,0,0,0,0,0,15,0,0,0,100,RMG,0.1,,,
30,0,0,0,0,0,0,0,0,0,0,0,0,0,0,0,0,0,0,0,0,0,0,0,0,60,0,0,0,0,0,0,0,0,0,0,0,0,0,0,0,0,0,0,0,0,0,0,0,0,0,10,0,0,0,100,RMG,0.1,,,
35,10,0,0,0,0,0,0,0,0,0,0,0,0,0,0,0,0,0,0,0,0,0,0,0,55,0,0,0,0,0,0,0,0,0,0,0,0,0,0,0,0,0,0,0,0,0,0,0,0,0,0,0,0,0,100,RMG,0.1,,,
35,20,0,0,0,0,0,0,0,0,0,0,0,0,0,0,0,0,0,0,0,0,0,0,0,45,0,0,0,0,0,0,0,0,0,0,0,0,0,0,0,0,0,0,0,0,0,0,0,0,0,0,0,0,0,100,RMG,0.1,,,
35,0,0,0,0,0,0,0,4,0,0,61,0,0,0,0,0,0,0,0,0,0,0,0,0,0,0,0,0,0,0,0,0,0,0,0,0,0,0,0,0,0,0,0,0,0,0,0,0,0,0,0,0,0,0,100,RMG,0.1,,,
35,0,0,0,0,0,0,0,5,0,0,60,0,0,0,0,0,0,0,0,0,0,0,0,0,0,0,0,0,0,0,0,0,0,0,0,0,0,0,0,0,0,0,0,0,0,0,0,0,0,0,0,0,0,0,100,RMG,0.1,,,
35,0,0,0,0,0,0,0,6,0,0,59,0,0,0,0,0,0,0,0,0,0,0,0,0,0,0,0,0,0,0,0,0,0,0,0,0,0,0,0,0,0,0,0,0,0,0,0,0,0,0,0,0,0,0,100,RMG,0.1,,,
35,0,0,0,0,0,0,0,0,0,0,35,0,0,0,0,0,0,0,0,0,0,0,0,0,30,0,0,0,0,0,0,0,0,0,0,0,0,0,0,0,0,0,0,0,0,0,0,0,0,0,0,0,0,0,100,RMG,0.1,,,
37.5,0,0,0,0,0,0,0,0,0,0,37.5,0,0,0,0,0,25,0,0,0,0,0,0,0,0,0,0,0,0,0,0,0,0,0,0,0,0,0,0,0,0,0,0,0,0,0,0,0,0,0,0,0,0,0,100,RMG,0.1,,,
38.75,0,0,0,0,0,0,0,0,0,0,38.75,0,0,0,0,0,22.5,0,0,0,0,0,0,0,0,0,0,0,0,0,0,0,0,0,0,0,0,0,0,0,0,0,0,0,0,0,0,0,0,0,0,0,0,0,100,RMG,0.1,,,
38,0,0,0,0,0,0,0,0,0,0,22,0,0,40,0,0,0,0,0,0,0,0,0,0,0,0,0,0,0,0,0,0,0,0,0,0,0,0,0,0,0,0,0,0,0,0,0,0,0,0,0,0,0,0,100,RMG,0.1,,,
4.2,0,0,0,0,0,0,0,0,0,0,0,0,0,0,0,0,0,0,0,0,0,0,0,0,0,0,0,0,0,0,0,0,79.3,0,0,0,0,0,0,16.5,0,0,0,0,0,0,0,0,0,0,0,0,0,0,100,RMG,0.1,,,
4.5,0,0,0,0,0,0,0,0,0,0,0,0,0,0,0,0,0,0,0,0,0,0,0,0,0,0,0,0,0,0,0,0,75.5,0,0,0,0,0,0,20,0,0,0,0,0,0,0,0,0,0,0,0,0,0,100,RMG,0.1,,,
4.5,0,0,0,0,0,0,0,0,0,0,0,0,0,0,0,0,0,0,0,0,0,0,0,0,0,0,0,0,0,0,0,0,79,0,0,0,0,0,0,16.5,0,0,0,0,0,0,0,0,0,0,0,0,0,0,100,RMG,0.1,,,
40,0,0,0,0,0,0,0,10,0,0,50,0,0,0,0,0,0,0,0,0,0,0,0,0,0,0,0,0,0,0,0,0,0,0,0,0,0,0,0,0,0,0,0,0,0,0,0,0,0,0,0,0,0,0,100,RMG,0.1,,,
40,0,0,0,0,0,0,0,3,0,0,57,0,0,0,0,0,0,0,0,0,0,0,0,0,0,0,0,0,0,0,0,0,0,0,0,0,0,0,0,0,0,0,0,0,0,0,0,0,0,0,0,0,0,0,100,RMG,0.1,,,
40,0,0,0,0,0,0,0,4,0,0,56,0,0,0,0,0,0,0,0,0,0,0,0,0,0,0,0,0,0,0,0,0,0,0,0,0,0,0,0,0,0,0,0,0,0,0,0,0,0,0,0,0,0,0,100,RMG,0.1,,,
40,0,0,0,0,0,0,0,5,0,0,55,0,0,0,0,0,0,0,0,0,0,0,0,0,0,0,0,0,0,0,0,0,0,0,0,0,0,0,0,0,0,0,0,0,0,0,0,0,0,0,0,0,0,0,100,RMG,0.1,,,
40,0,0,0,0,0,0,0,8,0,0,52,0,0,0,0,0,0,0,0,0,0,0,0,0,0,0,0,0,0,0,0,0,0,0,0,0,0,0,0,0,0,0,0,0,0,0,0,0,0,0,0,0,0,0,100,RMG,0.1,,,
40,0,0,0,0,0,0,0,0,0,0,40,0,0,0,0,0,20,0,0,0,0,0,0,0,0,0,0,0,0,0,0,0,0,0,0,0,0,0,0,0,0,0,0,0,0,0,0,0,0,0,0,0,0,0,100,RMG,0.1,,,
40,0,0,0,0,0,0,0,0,0,0,0,0,0,0,0,0,0,0,0,0,0,0,0,0,30,0,0,0,0,0,0,0,0,0,0,0,0,0,0,0,0,0,0,0,0,0,0,0,0,0,30,0,0,0,100,RMG,0.1,,,
40,0,0,0,0,0,0,0,0,0,0,0,0,0,0,0,0,0,0,0,0,0,0,0,0,40,0,0,0,0,0,0,0,0,0,0,0,0,0,0,0,0,0,0,0,0,0,0,0,0,0,20,0,0,0,100,RMG,0.1,,,
40,0,0,0,0,0,0,0,0,0,0,0,0,0,0,0,0,0,0,0,0,0,0,0,0,50,0,0,0,0,0,0,0,0,0,0,0,0,0,0,0,0,0,0,0,0,0,0,0,0,0,10,0,0,0,100,RMG,0.1,,,
41,0,0,0,0,0,0,0,0,0,0,23,0,0,36,0,0,0,0,0,0,0,0,0,0,0,0,0,0,0,0,0,0,0,0,0,0,0,0,0,0,0,0,0,0,0,0,0,0,0,0,0,0,0,0,100,RMG,0.1,,,
45,20,0,0,0,0,0,0,0,0,0,0,0,0,0,0,0,0,0,0,0,0,0,0,0,35,0,0,0,0,0,0,0,0,0,0,0,0,0,0,0,0,0,0,0,0,0,0,0,0,0,0,0,0,0,100,RMG,0.1,,,
45,0,0,0,0,0,0,0,3,0,0,52,0,0,0,0,0,0,0,0,0,0,0,0,0,0,0,0,0,0,0,0,0,0,0,0,0,0,0,0,0,0,0,0,0,0,0,0,0,0,0,0,0,0,0,100,RMG,0.1,,,
45,0,0,0,0,0,0,0,4,0,0,51,0,0,0,0,0,0,0,0,0,0,0,0,0,0,0,0,0,0,0,0,0,0,0,0,0,0,0,0,0,0,0,0,0,0,0,0,0,0,0,0,0,0,0,100,RMG,0.1,,,
45,0,0,0,0,0,0,0,5,0,0,50,0,0,0,0,0,0,0,0,0,0,0,0,0,0,0,0,0,0,0,0,0,0,0,0,0,0,0,0,0,0,0,0,0,0,0,0,0,0,0,0,0,0,0,100,RMG,0.1,,,
46,0,0,0,0,0,0,0,0,0,0,12,0,0,42,0,0,0,0,0,0,0,0,0,0,0,0,0,0,0,0,0,0,0,0,0,0,0,0,0,0,0,0,0,0,0,0,0,0,0,0,0,0,0,0,100,RMG,0.1,,,
4,0,0,0,0,0,0,0,0,0,0,0,0,0,0,0,0,0,0,0,0,0,0,0,0,0,0,0,0,0,0,0,0,79.5,0,0,0,0,0,0,16.5,0,0,0,0,0,0,0,0,0,0,0,0,0,0,100,RMG,0.1,,,
5.5,0,0,0,0,0,0,0,0,0,0,0,0,0,0,0,0,0,0,0,0,0,0,0,0,0,0,0,0,0,0,0,0,78,0,0,0,0,0,0,16.5,0,0,0,0,0,0,0,0,0,0,0,0,0,0,100,RMG,0.1,,,
50,0,0,0,0,0,0,0,10,0,0,40,0,0,0,0,0,0,0,0,0,0,0,0,0,0,0,0,0,0,0,0,0,0,0,0,0,0,0,0,0,0,0,0,0,0,0,0,0,0,0,0,0,0,0,100,RMG,0.1,,,
50,0,0,0,0,0,0,0,3,0,0,47,0,0,0,0,0,0,0,0,0,0,0,0,0,0,0,0,0,0,0,0,0,0,0,0,0,0,0,0,0,0,0,0,0,0,0,0,0,0,0,0,0,0,0,100,RMG,0.1,,,
50,0,0,0,0,0,0,0,4,0,0,46,0,0,0,0,0,0,0,0,0,0,0,0,0,0,0,0,0,0,0,0,0,0,0,0,0,0,0,0,0,0,0,0,0,0,0,0,0,0,0,0,0,0,0,100,RMG,0.1,,,
50,0,0,0,0,0,0,0,5,0,0,45,0,0,0,0,0,0,0,0,0,0,0,0,0,0,0,0,0,0,0,0,0,0,0,0,0,0,0,0,0,0,0,0,0,0,0,0,0,0,0,0,0,0,0,100,RMG,0.1,,,
50,0,0,0,0,0,0,0,0,0,0,0,0,0,0,0,0,0,0,0,0,0,0,0,0,30,0,0,0,0,0,0,0,0,0,0,0,0,0,0,0,0,0,0,0,0,0,0,0,0,0,20,0,0,0,100,RMG,0.1,,,
55,0,0,0,0,0,0,0,5,0,0,40,0,0,0,0,0,0,0,0,0,0,0,0,0,0,0,0,0,0,0,0,0,0,0,0,0,0,0,0,0,0,0,0,0,0,0,0,0,0,0,0,0,0,0,100,RMG,0.1,,,
55,0,0,0,0,0,0,0,6,0,0,39,0,0,0,0,0,0,0,0,0,0,0,0,0,0,0,0,0,0,0,0,0,0,0,0,0,0,0,0,0,0,0,0,0,0,0,0,0,0,0,0,0,0,0,100,RMG,0.1,,,
55,0,0,0,0,0,0,0,8,0,0,37,0,0,0,0,0,0,0,0,0,0,0,0,0,0,0,0,0,0,0,0,0,0,0,0,0,0,0,0,0,0,0,0,0,0,0,0,0,0,0,0,0,0,0,100,RMG,0.1,,,
5,0,0,0,0,0,0,0,0,0,0,0,0,0,0,0,0,0,0,0,0,0,0,0,0,80,0,0,0,0,0,0,0,0,0,0,0,0,0,0,0,0,0,0,0,0,0,0,0,0,0,15,0,0,0,100,RMG,0.1,,,
5,0,0,0,0,0,0,0,0,0,0,0,0,0,0,0,0,0,0,0,0,0,0,0,0,0,0,0,0,0,0,0,0,77,0,0,0,0,0,0,18,0,0,0,0,0,0,0,0,0,0,0,0,0,0,100,RMG,0.1,,,
5,0,0,0,0,0,0,0,0,0,0,0,0,0,0,0,0,0,0,0,0,0,0,0,0,0,0,0,0,0,0,0,0,79,0,0,0,0,0,0,16,0,0,0,0,0,0,0,0,0,0,0,0,0,0,100,RMG,0.1,,,
6.7,0,0,0,0,0,0,0,0,0,0,0,0,0,0,0,0,0,0,0,0,0,0,0,0,0,0,0,0,0,0,0,0,76.8,0,0,0,0,0,0,16.5,0,0,0,0,0,0,0,0,0,0,0,0,0,0,100,RMG,0.1,,,
6,0,0,0,0,0,0,0,0,0,0,0,0,0,0,0,0,0,0,0,0,0,0,0,0,0,0,0,0,0,0,0,0,77.5,0,0,0,0,0,0,16.5,0,0,0,0,0,0,0,0,0,0,0,0,0,0,100,RMG,0.1,,,
7.1,0,0,0,0,0,0,0,0,0,0,85.2,0,0,0,0,0,0,0,0,0,0,0,0,0,0,0,0,0,0,0,7.7,0,0,0,0,0,0,0,0,0,0,0,0,0,0,0,0,0,0,0,0,0,0,0,100,RMG,0.1,,,
7.5,0,0,0,0,0,0,0,0,0,0,85.5,0,0,0,0,0,0,0,0,0,0,0,0,0,0,0,0,0,0,0,7,0,0,0,0,0,0,0,0,0,0,0,0,0,0,0,0,0,0,0,0,0,0,0,100,RMG,0.1,,,
8.5,0,0,0,0,0,0,0,0,0,0,0,0,0,0,0,0,0,0,0,0,0,0,0,0,0,0,0,0,0,0,0,0,75,0,0,0,0,0,0,16.5,0,0,0,0,0,0,0,0,0,0,0,0,0,0,100,RMG,0.1,,,
8.9,0,0,0,0,0,0,0,0,0,0,83.5,0,0,0,0,0,0,0,0,0,0,0,0,0,0,0,0,0,0,0,7.6,0,0,0,0,0,0,0,0,0,0,0,0,0,0,0,0,0,0,0,0,0,0,0,100,RMG,0.1,,,
9,0,0,0,0,0,0,0,0,0,0,82.8,0,0,0,0,0,0,0,0,0,0,0,0,0,0,0,0,0,0,0,8.2,0,0,0,0,0,0,0,0,0,0,0,0,0,0,0,0,0,0,0,0,0,0,0,100,RMG,0.1,,,
9,0,0,0,0,0,0,0,0,0,0,84,0,0,0,0,0,0,0,0,0,0,0,0,0,0,0,0,0,0,0,7,0,0,0,0,0,0,0,0,0,0,0,0,0,0,0,0,0,0,0,0,0,0,0,100,RMG,0.1,,,
0,0.018,0,0,0,0,0,0,0,0,0,0,0,0,89.982,0,0,0,0,0,0,0,0,0,0,0,0,0,0,0,0,0,0,0,0,0,0,0,0,0,0,0,0,0,0,0,0,0,0,0,0,0,0,0,10,100,RMG,0.1,,,
0,0.036,0,0,0,0,0,0,0,0,0,0,0,0,89.964,0,0,0,0,0,0,0,0,0,0,0,0,0,0,0,0,0,0,0,0,0,0,0,0,0,0,0,0,0,0,0,0,0,0,0,0,0,0,0,10,100,RMG,0.1,,,
0,0.054,0,0,0,0,0,0,0,0,0,0,0,0,89.946,0,0,0,0,0,0,0,0,0,0,0,0,0,0,0,0,0,0,0,0,0,0,0,0,0,0,0,0,0,0,0,0,0,0,0,0,0,0,0,10,100,RMG,0.1,,,
0,0.09,0,0,0,0,0,0,0,0,0,0,0,0,89.91,0,0,0,0,0,0,0,0,0,0,0,0,0,0,0,0,0,0,0,0,0,0,0,0,0,0,0,0,0,0,0,0,0,0,0,0,0,0,0,10,100,RMG,0.1,,,
0,10,0,0,0,0,0,60,0,0,0,0,0,0,0,30,0,0,0,0,0,0,0,0,0,0,0,0,0,0,0,0,0,0,0,0,0,0,0,0,0,0,0,0,0,0,0,0,0,0,0,0,0,0,0,100,RMG,0.1,,,
0,10,0,0,0,0,0,0,8,0,0,82,0,0,0,0,0,0,0,0,0,0,0,0,0,0,0,0,0,0,0,0,0,0,0,0,0,0,0,0,0,0,0,0,0,0,0,0,0,0,0,0,0,0,0,100,RMG,0.1,,,
0,10,0,0,0,0,0,0,0,0,0,25,0,0,0,0,0,0,65,0,0,0,0,0,0,0,0,0,0,0,0,0,0,0,0,0,0,0,0,0,0,0,0,0,0,0,0,0,0,0,0,0,0,0,0,100,RMG,0.1,,,
0,10,0,0,0,0,0,0,0,0,0,25,0,0,0,0,0,0,0,0,0,0,0,0,0,0,0,0,0,0,0,0,0,0,0,0,0,0,0,0,0,0,0,0,0,0,65,0,0,0,0,0,0,0,0,100,RMG,0.1,,,
0,10,0,0,0,0,0,0,0,0,0,25,0,0,0,0,0,0,0,0,0,0,0,0,0,0,0,0,0,0,0,0,0,0,0,0,0,0,0,0,0,0,0,0,0,0,0,0,0,0,0,0,0,0,65,100,RMG,0.1,,,
0,10,0,0,0,0,0,0,0,0,0,30,0,0,0,0,0,0,0,0,0,0,60,0,0,0,0,0,0,0,0,0,0,0,0,0,0,0,0,0,0,0,0,0,0,0,0,0,0,0,0,0,0,0,0,100,RMG,0.1,,,
0,10,0,0,0,0,0,0,0,0,0,30,0,0,0,0,0,0,0,0,0,0,0,0,0,0,0,0,0,0,0,0,0,0,0,0,0,0,0,0,0,0,0,0,0,0,60,0,0,0,0,0,0,0,0,100,RMG,0.1,,,
0,10,0,0,0,0,0,0,0,0,0,35,0,0,0,0,0,0,0,0,0,0,0,0,0,0,0,0,0,0,0,0,0,0,0,0,0,0,0,0,0,0,0,0,0,0,55,0,0,0,0,0,0,0,0,100,RMG,0.1,,,
0,10,0,0,0,0,0,0,0,0,0,36,0,0,0,0,0,0,0,0,0,0,0,0,0,0,0,0,0,0,0,0,0,0,0,0,0,0,0,0,0,0,0,0,0,0,0,0,0,0,0,54,0,0,0,100,RMG,0.1,,,
0,10,0,0,0,0,0,0,0,0,0,50,0,0,0,0,0,0,0,0,0,0,0,0,0,0,0,0,0,0,0,0,0,0,0,0,0,0,0,0,0,0,0,0,0,0,40,0,0,0,0,0,0,0,0,100,RMG,0.1,,,
0,10,0,0,0,0,0,0,0,0,0,60,0,0,0,0,0,0,0,0,0,0,0,0,0,0,0,0,0,0,0,0,0,0,0,0,0,0,0,0,0,0,0,0,0,0,30,0,0,0,0,0,0,0,0,100,RMG,0.1,,,
0,10,0,0,0,0,0,0,0,0,0,82,0,0,0,0,0,0,0,0,0,0,0,0,0,0,0,0,0,8,0,0,0,0,0,0,0,0,0,0,0,0,0,0,0,0,0,0,0,0,0,0,0,0,0,100,RMG,0.1,,,
0,10,0,0,0,0,0,0,0,0,0,0,0,0,0,0,0,0,65,0,0,0,0,0,0,0,0,0,0,0,25,0,0,0,0,0,0,0,0,0,0,0,0,0,0,0,0,0,0,0,0,0,0,0,0,100,RMG,0.1,,,
0,10,0,0,0,0,0,0,0,0,0,0,0,0,0,0,0,0,0,0,0,0,30,0,0,0,0,0,0,0,60,0,0,0,0,0,0,0,0,0,0,0,0,0,0,0,0,0,0,0,0,0,0,0,0,100,RMG,0.1,,,
0,10,0,0,0,0,0,0,0,0,0,0,0,0,0,0,0,0,0,0,0,0,35,0,0,0,0,0,0,0,55,0,0,0,0,0,0,0,0,0,0,0,0,0,0,0,0,0,0,0,0,0,0,0,0,100,RMG,0.1,,,
0,10,0,0,0,0,0,0,0,0,0,0,0,0,0,0,0,0,0,0,0,0,40,0,0,0,0,0,0,0,50,0,0,0,0,0,0,0,0,0,0,0,0,0,0,0,0,0,0,0,0,0,0,0,0,100,RMG,0.1,,,
0,10,0,0,0,0,0,0,0,0,0,0,0,0,0,0,0,0,0,0,0,0,45,0,0,0,0,0,0,0,45,0,0,0,0,0,0,0,0,0,0,0,0,0,0,0,0,0,0,0,0,0,0,0,0,100,RMG,0.1,,,
0,10,0,0,0,0,0,0,0,0,0,0,0,0,0,0,0,0,0,0,0,0,50,0,0,0,0,0,0,0,40,0,0,0,0,0,0,0,0,0,0,0,0,0,0,0,0,0,0,0,0,0,0,0,0,100,RMG,0.1,,,
0,10,0,0,0,0,0,0,0,0,0,0,0,0,0,0,0,0,0,0,0,0,55,0,0,0,0,0,0,0,35,0,0,0,0,0,0,0,0,0,0,0,0,0,0,0,0,0,0,0,0,0,0,0,0,100,RMG,0.1,,,
0,10,0,0,0,0,0,0,0,0,0,0,0,0,0,0,0,0,0,0,0,0,60,0,0,0,0,0,0,0,30,0,0,0,0,0,0,0,0,0,0,0,0,0,0,0,0,0,0,0,0,0,0,0,0,100,RMG,0.1,,,
0,10,0,0,0,0,0,0,0,0,0,0,0,0,0,0,0,0,0,0,0,0,65,0,0,0,0,0,0,0,25,0,0,0,0,0,0,0,0,0,0,0,0,0,0,0,0,0,0,0,0,0,0,0,0,100,RMG,0.1,,,
0,10,0,0,0,0,0,0,0,0,0,0,0,0,0,0,0,0,0,0,0,0,70,0,0,0,0,0,0,0,20,0,0,0,0,0,0,0,0,0,0,0,0,0,0,0,0,0,0,0,0,0,0,0,0,100,RMG,0.1,,,
0,10,0,0,0,0,0,0,0,0,0,0,0,0,0,0,0,0,0,0,0,0,75,0,0,0,0,0,0,0,15,0,0,0,0,0,0,0,0,0,0,0,0,0,0,0,0,0,0,0,0,0,0,0,0,100,RMG,0.1,,,
0,10,0,0,0,0,0,0,0,0,0,0,0,0,0,0,0,0,0,0,0,0,80,0,0,0,0,0,0,0,10,0,0,0,0,0,0,0,0,0,0,0,0,0,0,0,0,0,0,0,0,0,0,0,0,100,RMG,0.1,,,
0,10,0,0,0,0,0,0,0,0,0,0,0,0,0,0,0,0,0,0,0,0,86,0,0,0,0,0,0,0,4,0,0,0,0,0,0,0,0,0,0,0,0,0,0,0,0,0,0,0,0,0,0,0,0,100,RMG,0.1,,,
0,10,0,0,0,0,0,0,0,0,0,0,0,0,0,0,0,0,0,0,0,0,0,0,0,65,0,0,0,0,0,0,0,0,0,0,0,0,0,0,0,0,0,0,0,0,0,0,0,0,0,0,0,25,0,100,RMG,0.1,,,
0,10,0,0,0,0,0,0,0,0,0,0,0,0,0,0,0,0,0,0,0,0,0,0,0,70,0,0,0,0,0,0,0,0,0,0,0,0,0,0,0,0,0,0,0,0,0,0,0,0,0,0,0,20,0,100,RMG,0.1,,,
0,10,0,0,0,0,0,0,0,0,0,0,0,0,0,0,0,0,0,0,0,0,0,0,0,75,0,0,0,0,0,0,0,0,0,0,0,0,0,0,0,0,0,0,0,0,0,0,0,0,0,0,0,15,0,100,RMG,0.1,,,
0,10,0,0,0,0,0,0,0,0,0,0,0,0,0,0,0,0,0,0,0,0,0,0,0,0,0,0,0,0,10,0,0,0,0,0,0,0,0,0,0,0,0,0,0,0,0,0,0,0,0,0,0,0,80,100,RMG,0.1,,,
0,10,0,0,0,0,0,0,0,0,0,0,0,0,0,0,0,0,0,0,0,0,0,0,0,0,0,0,0,0,15,0,0,0,0,0,0,0,0,0,0,0,0,0,0,0,0,0,0,0,0,0,0,0,75,100,RMG,0.1,,,
0,10,0,0,0,0,0,0,0,0,0,0,0,0,0,0,0,0,0,0,0,0,0,0,0,0,0,0,0,0,20,0,0,0,0,0,0,0,0,0,0,0,0,0,0,0,0,0,0,0,0,0,0,0,70,100,RMG,0.1,,,
0,10,0,0,0,0,0,0,0,0,0,0,0,0,0,0,0,0,0,0,0,0,0,0,0,0,0,0,0,0,25,0,0,0,0,0,0,0,0,0,0,0,0,0,0,0,65,0,0,0,0,0,0,0,0,100,RMG,0.1,,,
0,10,0,0,0,0,0,0,0,0,0,0,0,0,0,0,0,0,0,0,0,0,0,0,0,0,0,0,0,0,25,0,0,0,0,0,0,0,0,0,0,0,0,0,0,0,0,0,0,0,0,0,0,0,65,100,RMG,0.1,,,
0,10,0,0,0,0,0,0,0,0,0,0,0,0,0,0,0,0,0,0,0,0,0,0,0,0,0,0,0,0,30,0,0,0,0,0,0,0,0,0,0,0,0,0,0,0,60,0,0,0,0,0,0,0,0,100,RMG,0.1,,,
0,10,0,0,0,0,0,0,0,0,0,0,0,0,0,0,0,0,0,0,0,0,0,0,0,0,0,0,0,0,30,0,0,0,0,0,0,0,0,0,0,0,0,0,0,0,0,0,0,0,0,0,0,0,60,100,RMG,0.1,,,
0,10,0,0,0,0,0,0,0,0,0,0,0,0,0,0,0,0,0,0,0,0,0,0,0,0,0,0,0,0,32.4,0,0,0,0,0,0,0,0,0,0,0,0,0,0,0,0,0,0,0,0,0,0,0,57.6,100,RMG,0.1,,,
0,10,0,0,0,0,0,0,0,0,0,0,0,0,0,0,0,0,0,0,0,0,0,0,0,0,0,0,0,0,35,0,0,0,0,0,0,0,0,0,0,0,0,0,0,0,0,0,0,0,0,0,0,0,55,100,RMG,0.1,,,
0,10,0,0,0,0,0,0,0,0,0,0,0,0,0,0,0,0,0,0,0,0,0,0,0,0,0,0,0,0,36,0,0,0,0,0,0,0,0,0,0,0,0,0,0,0,54,0,0,0,0,0,0,0,0,100,RMG,0.1,,,
0,10,0,0,0,0,0,0,0,0,0,0,0,0,0,0,0,0,0,0,0,0,0,0,0,0,0,0,0,0,40,0,0,0,0,0,0,0,0,0,0,0,0,0,0,0,50,0,0,0,0,0,0,0,0,100,RMG,0.1,,,
0,10,0,0,0,0,0,0,0,0,0,0,0,0,0,0,0,0,0,0,0,0,0,0,0,0,0,0,0,0,40,0,0,0,0,0,0,0,0,0,0,0,0,0,0,0,0,0,0,0,0,0,0,0,50,100,RMG,0.1,,,
0,10,0,0,0,0,0,0,0,0,0,0,0,0,0,0,0,0,0,0,0,0,0,0,0,0,0,0,0,0,50,0,0,0,0,0,0,0,0,0,0,0,0,0,0,0,0,0,0,0,0,0,0,0,40,100,RMG,0.1,,,
0,10,0,0,0,0,0,0,0,0,0,0,0,0,0,0,0,0,0,0,0,0,0,0,0,0,0,0,0,0,55,0,0,0,0,0,0,0,0,0,0,0,0,0,0,0,0,0,0,0,0,0,0,0,35,100,RMG,0.1,,,
0,10,0,0,0,0,0,0,0,0,0,0,0,0,0,0,0,0,0,0,0,0,0,0,0,0,0,0,0,0,60,0,0,0,0,0,0,0,0,0,0,0,0,0,0,0,0,0,0,0,0,0,0,0,30,100,RMG,0.1,,,
0,11,0,0,0,0,0,0,0,0,0,0,0,0,0,0,0,0,0,0,0,0,27,0,0,0,0,0,0,0,62,0,0,0,0,0,0,0,0,0,0,0,0,0,0,0,0,0,0,0,0,0,0,0,0,100,RMG,0.1,,,
0,11,0,0,0,0,0,0,0,0,0,0,0,0,0,0,0,0,0,0,0,0,87,0,0,0,0,0,0,0,2,0,0,0,0,0,0,0,0,0,0,0,0,0,0,0,0,0,0,0,0,0,0,0,0,100,RMG,0.1,,,
0,11,0,0,0,0,0,0,0,0,0,0,0,0,0,0,0,0,0,0,0,0,0,0,0,0,0,0,0,0,60,0,0,0,0,0,0,0,0,0,0,0,0,0,0,0,0,0,0,0,0,0,0,0,29,100,RMG,0.1,,,
0,11,0,0,0,0,0,0,0,0,0,0,0,0,0,0,0,0,0,0,0,0,0,0,0,0,0,0,0,0,6,0,0,0,0,0,0,0,0,0,0,0,0,0,0,0,0,0,0,0,0,0,0,0,83,100,RMG,0.1,,,
0,12,0,14,0,0,0,0,0,0,0,0,0,0,74,0,0,0,0,0,0,0,0,0,0,0,0,0,0,0,0,0,0,0,0,0,0,0,0,0,0,0,0,0,0,0,0,0,0,0,0,0,0,0,0,100,RMG,0.1,,,
0,12,0,18,0,0,0,0,0,70,0,0,0,0,0,0,0,0,0,0,0,0,0,0,0,0,0,0,0,0,0,0,0,0,0,0,0,0,0,0,0,0,0,0,0,0,0,0,0,0,0,0,0,0,0,100,RMG,0.1,,,
0,12,0,18,0,0,0,0,0,0,0,0,0,0,0,0,0,0,0,0,0,0,0,0,0,0,0,0,0,0,70,0,0,0,0,0,0,0,0,0,0,0,0,0,0,0,0,0,0,0,0,0,0,0,0,100,RMG,0.1,,,
0,12,0,22,0,0,0,0,0,66,0,0,0,0,0,0,0,0,0,0,0,0,0,0,0,0,0,0,0,0,0,0,0,0,0,0,0,0,0,0,0,0,0,0,0,0,0,0,0,0,0,0,0,0,0,100,RMG,0.1,,,
0,12,0,22,0,0,0,0,0,0,0,0,0,0,66,0,0,0,0,0,0,0,0,0,0,0,0,0,0,0,0,0,0,0,0,0,0,0,0,0,0,0,0,0,0,0,0,0,0,0,0,0,0,0,0,100,RMG,0.1,,,
0,12,0,22,0,0,0,0,0,0,0,0,0,0,0,0,0,0,0,0,0,0,0,0,0,0,0,0,0,0,66,0,0,0,0,0,0,0,0,0,0,0,0,0,0,0,0,0,0,0,0,0,0,0,0,100,RMG,0.1,,,
0,12,0,26,0,0,0,0,0,62,0,0,0,0,0,0,0,0,0,0,0,0,0,0,0,0,0,0,0,0,0,0,0,0,0,0,0,0,0,0,0,0,0,0,0,0,0,0,0,0,0,0,0,0,0,100,RMG,0.1,,,
0,12,0,26,0,0,0,0,0,0,0,0,0,0,0,0,0,0,0,0,0,0,0,0,0,0,0,0,0,0,62,0,0,0,0,0,0,0,0,0,0,0,0,0,0,0,0,0,0,0,0,0,0,0,0,100,RMG,0.1,,,
0,12,0,30,0,0,0,0,0,58,0,0,0,0,0,0,0,0,0,0,0,0,0,0,0,0,0,0,0,0,0,0,0,0,0,0,0,0,0,0,0,0,0,0,0,0,0,0,0,0,0,0,0,0,0,100,RMG,0.1,,,
0,12,0,30,0,0,0,0,0,0,0,0,0,0,0,0,0,0,0,0,0,0,0,0,0,0,0,0,0,0,58,0,0,0,0,0,0,0,0,0,0,0,0,0,0,0,0,0,0,0,0,0,0,0,0,100,RMG,0.1,,,
0,12,0,34,0,0,0,0,0,54,0,0,0,0,0,0,0,0,0,0,0,0,0,0,0,0,0,0,0,0,0,0,0,0,0,0,0,0,0,0,0,0,0,0,0,0,0,0,0,0,0,0,0,0,0,100,RMG,0.1,,,
0,12,0,34,0,0,0,0,0,0,0,0,0,0,0,0,0,0,0,0,0,0,0,0,0,0,0,0,0,0,54,0,0,0,0,0,0,0,0,0,0,0,0,0,0,0,0,0,0,0,0,0,0,0,0,100,RMG,0.1,,,
0,12,0,38,0,0,0,0,0,50,0,0,0,0,0,0,0,0,0,0,0,0,0,0,0,0,0,0,0,0,0,0,0,0,0,0,0,0,0,0,0,0,0,0,0,0,0,0,0,0,0,0,0,0,0,100,RMG,0.1,,,
0,12,0,0,0,0,0,0,8,0,0,80,0,0,0,0,0,0,0,0,0,0,0,0,0,0,0,0,0,0,0,0,0,0,0,0,0,0,0,0,0,0,0,0,0,0,0,0,0,0,0,0,0,0,0,100,RMG,0.1,,,
0,12,0,0,0,0,0,0,0,0,0,80,0,0,0,0,0,0,0,0,0,0,0,0,0,0,0,0,0,8,0,0,0,0,0,0,0,0,0,0,0,0,0,0,0,0,0,0,0,0,0,0,0,0,0,100,RMG,0.1,,,
0,12,0,0,0,0,0,0,0,0,0,0,0,0,0,12,0,0,0,0,0,0,0,0,0,76,0,0,0,0,0,0,0,0,0,0,0,0,0,0,0,0,0,0,0,0,0,0,0,0,0,0,0,0,0,100,RMG,0.1,,,
0,13,0,0,0,0,0,0,0,0,0,0,0,0,0,0,0,0,0,0,0,0,87,0,0,0,0,0,0,0,0,0,0,0,0,0,0,0,0,0,0,0,0,0,0,0,0,0,0,0,0,0,0,0,0,100,RMG,0.1,,,
0,13,0,0,0,0,0,0,0,0,0,0,0,0,0,0,0,0,0,0,0,0,0,0,0,0,0,0,0,0,58,0,0,0,0,0,0,0,0,0,0,0,0,0,0,0,0,0,0,0,0,0,0,0,29,100,RMG,0.1,,,
0,14,0,0,0,0,0,0,0,0,0,0,0,0,0,0,0,0,0,0,0,0,0,0,0,0,0,0,0,0,4,0,0,0,0,0,0,0,0,0,0,0,0,0,0,0,0,0,0,0,0,0,0,0,82,100,RMG,0.1,,,
0,15,0,0,0,0,0,70,0,0,0,0,0,0,0,0,0,0,0,0,0,0,0,0,0,15,0,0,0,0,0,0,0,0,0,0,0,0,0,0,0,0,0,0,0,0,0,0,0,0,0,0,0,0,0,100,RMG,0.1,,,
0,15,0,0,0,0,0,0,0,0,0,20,0,0,0,0,0,0,0,0,0,0,0,0,0,0,0,0,0,0,0,0,0,0,0,0,0,0,0,0,0,0,0,0,0,0,0,0,0,0,0,0,0,0,65,100,RMG,0.1,,,
0,15,0,0,0,0,0,0,0,0,0,25,0,0,0,0,0,0,0,0,0,0,60,0,0,0,0,0,0,0,0,0,0,0,0,0,0,0,0,0,0,0,0,0,0,0,0,0,0,0,0,0,0,0,0,100,RMG,0.1,,,
0,15,0,0,0,0,0,0,0,0,0,25,0,0,0,0,0,0,0,0,0,0,0,0,0,0,0,0,0,0,0,0,0,0,0,0,0,0,0,0,0,0,0,0,0,0,60,0,0,0,0,0,0,0,0,100,RMG,0.1,,,
0,15,0,0,0,0,0,0,0,0,0,25,0,0,0,0,0,0,0,0,0,0,0,0,0,0,0,0,0,0,0,0,0,0,0,0,0,0,0,0,0,0,0,0,0,0,0,0,0,0,0,0,0,0,60,100,RMG,0.1,,,
0,15,0,0,0,0,0,0,0,0,0,30,0,0,0,0,0,0,0,0,0,0,0,0,0,0,0,0,0,0,0,0,0,0,0,0,0,0,0,0,0,0,0,0,0,0,55,0,0,0,0,0,0,0,0,100,RMG,0.1,,,
0,15,0,0,0,0,0,0,0,0,0,34,0,0,0,0,0,0,0,0,0,0,0,0,0,0,0,0,0,0,0,0,0,0,0,0,0,0,0,0,0,0,0,0,0,0,51,0,0,0,0,0,0,0,0,100,RMG,0.1,,,
0,15,0,0,0,0,0,0,0,0,0,34,0,0,0,0,0,0,0,0,0,0,0,0,0,0,0,0,0,0,0,0,0,0,0,0,0,0,0,0,0,0,0,0,0,0,0,0,0,0,0,51,0,0,0,100,RMG,0.1,,,
0,15,0,0,0,0,0,0,0,0,0,35,0,0,0,0,0,0,0,0,0,0,0,0,0,0,0,0,0,0,0,0,0,0,0,0,0,0,0,0,0,0,0,0,0,0,50,0,0,0,0,0,0,0,0,100,RMG,0.1,,,
0,15,0,0,0,0,0,0,0,0,0,40,0,0,0,0,0,0,0,0,0,0,0,0,0,0,0,0,0,0,0,0,0,0,0,0,0,0,0,0,0,0,0,0,0,0,45,0,0,0,0,0,0,0,0,100,RMG,0.1,,,
0,15,0,0,0,0,0,0,0,0,0,50,0,0,0,0,0,0,0,0,0,0,0,0,0,0,0,0,0,0,0,0,0,0,0,0,0,0,0,0,0,0,0,0,0,0,35,0,0,0,0,0,0,0,0,100,RMG,0.1,,,
0,15,0,0,0,0,0,0,0,0,0,60,0,0,0,0,0,0,0,0,0,0,0,0,0,0,0,0,0,0,0,0,0,0,0,0,0,0,0,0,0,0,0,0,0,0,25,0,0,0,0,0,0,0,0,100,RMG,0.1,,,
0,15,0,0,0,0,0,0,0,0,0,0,0,0,15,0,0,0,0,0,0,0,0,0,0,0,0,0,0,0,0,0,0,0,0,0,0,0,0,0,0,0,0,0,0,0,0,0,0,0,0,0,0,0,70,100,RMG,0.1,,,
0,15,0,0,0,0,0,0,0,0,0,0,0,0,0,0,0,0,0,0,0,0,26,0,0,0,0,0,0,0,59,0,0,0,0,0,0,0,0,0,0,0,0,0,0,0,0,0,0,0,0,0,0,0,0,100,RMG,0.1,,,
0,15,0,0,0,0,0,0,0,0,0,0,0,0,0,0,0,0,0,0,0,0,30,0,0,0,0,0,0,0,55,0,0,0,0,0,0,0,0,0,0,0,0,0,0,0,0,0,0,0,0,0,0,0,0,100,RMG,0.1,,,
0,15,0,0,0,0,0,0,0,0,0,0,0,0,0,0,0,0,0,0,0,0,40,0,0,0,0,0,0,0,45,0,0,0,0,0,0,0,0,0,0,0,0,0,0,0,0,0,0,0,0,0,0,0,0,100,RMG,0.1,,,
0,15,0,0,0,0,0,0,0,0,0,0,0,0,0,0,0,0,0,0,0,0,50,0,0,0,0,0,0,0,35,0,0,0,0,0,0,0,0,0,0,0,0,0,0,0,0,0,0,0,0,0,0,0,0,100,RMG,0.1,,,
0,15,0,0,0,0,0,0,0,0,0,0,0,0,0,0,0,0,0,0,0,0,55,0,0,0,0,0,0,0,30,0,0,0,0,0,0,0,0,0,0,0,0,0,0,0,0,0,0,0,0,0,0,0,0,100,RMG,0.1,,,
0,15,0,0,0,0,0,0,0,0,0,0,0,0,0,0,0,0,0,0,0,0,60,0,0,0,0,0,0,0,25,0,0,0,0,0,0,0,0,0,0,0,0,0,0,0,0,0,0,0,0,0,0,0,0,100,RMG,0.1,,,
0,15,0,0,0,0,0,0,0,0,0,0,0,0,0,0,0,0,0,0,0,0,65,0,0,0,0,0,0,0,20,0,0,0,0,0,0,0,0,0,0,0,0,0,0,0,0,0,0,0,0,0,0,0,0,100,RMG,0.1,,,
0,15,0,0,0,0,0,0,0,0,0,0,0,0,0,0,0,0,0,0,0,0,70,0,0,0,0,0,0,0,15,0,0,0,0,0,0,0,0,0,0,0,0,0,0,0,0,0,0,0,0,0,0,0,0,100,RMG,0.1,,,
0,15,0,0,0,0,0,0,0,0,0,0,0,0,0,0,0,0,0,0,0,0,75,0,0,0,0,0,0,0,10,0,0,0,0,0,0,0,0,0,0,0,0,0,0,0,0,0,0,0,0,0,0,0,0,100,RMG,0.1,,,
0,15,0,0,0,0,0,0,0,0,0,0,0,0,0,0,0,0,0,0,0,0,80,0,0,0,0,0,0,0,5,0,0,0,0,0,0,0,0,0,0,0,0,0,0,0,0,0,0,0,0,0,0,0,0,100,RMG,0.1,,,
0,15,0,0,0,0,0,0,0,0,0,0,0,0,0,0,0,0,0,0,0,0,0,0,0,0,15,0,0,0,0,0,0,0,0,0,0,0,0,0,0,0,0,0,0,0,0,0,0,0,0,0,0,0,70,100,RMG,0.1,,,
0,15,0,0,0,0,0,0,0,0,0,0,0,0,0,0,0,0,0,0,0,0,0,0,0,0,0,0,0,0,10,0,0,0,0,0,0,0,0,0,0,0,0,0,0,0,0,0,0,0,0,0,0,0,75,100,RMG,0.1,,,
0,15,0,0,0,0,0,0,0,0,0,0,0,0,0,0,0,0,0,0,0,0,0,0,0,0,0,0,0,0,15,0,0,0,0,0,0,0,0,0,0,0,0,0,0,0,0,0,0,0,0,0,0,0,70,100,RMG,0.1,,,
0,15,0,0,0,0,0,0,0,0,0,0,0,0,0,0,0,0,0,0,0,0,0,0,0,0,0,0,0,0,20,0,0,0,0,0,0,0,0,0,0,0,0,0,0,0,0,0,0,0,0,0,0,0,65,100,RMG,0.1,,,
0,15,0,0,0,0,0,0,0,0,0,0,0,0,0,0,0,0,0,0,0,0,0,0,0,0,0,0,0,0,25,0,0,0,0,0,0,0,0,0,0,0,0,0,0,0,60,0,0,0,0,0,0,0,0,100,RMG,0.1,,,
0,15,0,0,0,0,0,0,0,0,0,0,0,0,0,0,0,0,0,0,0,0,0,0,0,0,0,0,0,0,30.6,0,0,0,0,0,0,0,0,0,0,0,0,0,0,0,0,0,0,0,0,0,0,0,54.4,100,RMG,0.1,,,
0,15,0,0,0,0,0,0,0,0,0,0,0,0,0,0,0,0,0,0,0,0,0,0,0,0,0,0,0,0,30,0,0,0,0,0,0,0,0,0,0,0,0,0,0,0,0,0,0,0,0,0,0,0,55,100,RMG,0.1,,,
0,15,0,0,0,0,0,0,0,0,0,0,0,0,0,0,0,0,0,0,0,0,0,0,0,0,0,0,0,0,35,0,0,0,0,0,0,0,0,0,0,0,0,0,0,0,0,0,0,0,0,0,0,0,50,100,RMG,0.1,,,
0,15,0,0,0,0,0,0,0,0,0,0,0,0,0,0,0,0,0,0,0,0,0,0,0,0,0,0,0,0,40,0,0,0,0,0,0,0,0,0,0,0,0,0,0,0,0,0,0,0,0,0,0,0,45,100,RMG,0.1,,,
0,15,0,0,0,0,0,0,0,0,0,0,0,0,0,0,0,0,0,0,0,0,0,0,0,0,0,0,0,0,45,0,0,0,0,0,0,0,0,0,0,0,0,0,0,0,0,0,0,0,0,0,0,0,40,100,RMG,0.1,,,
0,15,0,0,0,0,0,0,0,0,0,0,0,0,0,0,0,0,0,0,0,0,0,0,0,0,0,0,0,0,50,0,0,0,0,0,0,0,0,0,0,0,0,0,0,0,0,0,0,0,0,0,0,0,35,100,RMG,0.1,,,
0,15,0,0,0,0,0,0,0,0,0,0,0,0,0,0,0,0,0,0,0,0,0,0,0,0,0,0,0,0,55,0,0,0,0,0,0,0,0,0,0,0,0,0,0,0,0,0,0,0,0,0,0,0,30,100,RMG,0.1,,,
0,15,0,0,0,0,0,0,0,0,0,0,0,0,0,0,0,0,0,0,0,0,0,0,0,0,0,0,0,0,5,0,0,0,0,0,0,0,0,0,0,0,0,0,0,0,0,0,0,0,0,0,0,0,80,100,RMG,0.1,,,
0,16,0,14,0,0,0,0,0,70,0,0,0,0,0,0,0,0,0,0,0,0,0,0,0,0,0,0,0,0,0,0,0,0,0,0,0,0,0,0,0,0,0,0,0,0,0,0,0,0,0,0,0,0,0,100,RMG,0.1,,,
0,16,0,14,0,0,0,0,0,0,0,0,0,0,70,0,0,0,0,0,0,0,0,0,0,0,0,0,0,0,0,0,0,0,0,0,0,0,0,0,0,0,0,0,0,0,0,0,0,0,0,0,0,0,0,100,RMG,0.1,,,
0,16,0,18,0,0,0,0,0,66,0,0,0,0,0,0,0,0,0,0,0,0,0,0,0,0,0,0,0,0,0,0,0,0,0,0,0,0,0,0,0,0,0,0,0,0,0,0,0,0,0,0,0,0,0,100,RMG,0.1,,,
0,16,0,18,0,0,0,0,0,0,0,0,0,0,66,0,0,0,0,0,0,0,0,0,0,0,0,0,0,0,0,0,0,0,0,0,0,0,0,0,0,0,0,0,0,0,0,0,0,0,0,0,0,0,0,100,RMG,0.1,,,
0,16,0,18,0,0,0,0,0,0,0,0,0,0,0,0,0,0,0,0,0,0,0,0,0,0,0,0,0,0,66,0,0,0,0,0,0,0,0,0,0,0,0,0,0,0,0,0,0,0,0,0,0,0,0,100,RMG,0.1,,,
0,16,0,22,0,0,0,0,0,62,0,0,0,0,0,0,0,0,0,0,0,0,0,0,0,0,0,0,0,0,0,0,0,0,0,0,0,0,0,0,0,0,0,0,0,0,0,0,0,0,0,0,0,0,0,100,RMG,0.1,,,
0,16,0,22,0,0,0,0,0,0,0,0,0,0,62,0,0,0,0,0,0,0,0,0,0,0,0,0,0,0,0,0,0,0,0,0,0,0,0,0,0,0,0,0,0,0,0,0,0,0,0,0,0,0,0,100,RMG,0.1,,,
