Repository: scoronepion/MatTime

File: Full-Dataset-Dmax-30.csv (part 1 of 52)
AAM,RAM,rAM,dAM,rAR ,RDen,dDen ,ATm,mTm,RTm,dTm,MCp,dCp,AIE,dIE ,MEN,dEN ,rLP ,dLP ,mVEC,dVEC,AsVEC,fs,MpVEC,fp,mdVEC,RdVEC, H,S/R,PHSS,N,Class,Alloy,Dmax,Tg,Tx,Tl
0.402567132,0.45430759,0.329353724,0.313733495,0.487560764,0.396776004,0.304928588,0.421716632,0.259279221,0.476365352,0.427471406,0.349386642,0.229198317,0.483093681,0.378776043,0.514516129,0.456339783,0.296048291,0.279293138,0.38,0.465315167,0.625647059,0.304834345,0.6,0.20438821,0.2,0.8,0.525184155,0.469381071,0.733283128,0.5,1,(Cu0.5Zr0.425Ti0.075)98.8Sn0.6Si0.6,7,682,734,1141
0.400952082,0.374674767,0.376283455,0.313706424,0.487560764,0.396776004,0.307185992,0.423277055,0.509306173,0.330906223,0.419589577,0.269786461,0.232037625,0.48356512,0.379964969,0.485483871,0.456132201,0.338794275,0.278617708,0.38,0.465072211,0.625294118,0.304633745,0.6,0.203653413,0.2,0.8,0.522488838,0.464771877,0.732304108,0.4,1,(Cu0.5Zr0.425Ti0.075)99Si1,6,683,731,1141
0.404192705,0.396994903,0.439062508,0.311808846,0.594178659,0.324358517,0.300985981,0.420706636,0.259279221,0.476365352,0.432946288,0.349386642,0.223051614,0.482266416,0.377397432,0.514516129,0.456645566,0.296048291,0.279902898,0.38,0.465072211,0.625294118,0.304633745,0.6,0.203653413,0.2,0.8,0.529848515,0.464771877,0.736698138,0.4,1,(Cu0.5Zr0.425Ti0.075)99Sn1,6,683,703,1140
0.459937578,0.570190353,0.350152749,0.512480347,0.594178659,0.455817987,0.349341272,0.441820611,0.509306173,0.437012285,0.50405252,0.286597001,0.22493682,0.501785799,0.348928657,0.485483871,0.426645635,0.338794275,0.287432662,0.38,0.442119001,0.576941176,0.286391101,0.2,0.2,0.32,0.68,0.588510029,0.52121976,0.759234519,0.4,1,(Cu0.6Hf0.25Ti0.15)92Nb8,2.5,745,783,1198
0.459724754,0.570190353,0.350152749,0.516226977,0.594178659,0.455817987,0.350544634,0.437394282,0.509306173,0.437012285,0.501305375,0.286597001,0.225162048,0.503737231,0.347789989,0.485483871,0.428542437,0.338794275,0.287674255,0.38,0.440796196,0.579764706,0.286157025,0.2,0.2,0.32,0.68,0.584588211,0.511397814,0.758107928,0.4,1,(Cu0.6Hf0.25Ti0.15)94Nb6,4,745,785,1190
0.459511929,0.570190353,0.350152749,0.519940821,0.594178659,0.455817987,0.351721656,0.432967953,0.509306173,0.437012285,0.497867016,0.286597001,0.225382793,0.505688663,0.346541719,0.485483871,0.430401883,0.338794275,0.287899013,0.38,0.439408904,0.582588235,0.28592666,0.2,0.2,0.32,0.68,0.580552727,0.499429685,0.757146745,0.4,1,(Cu0.6Hf0.25Ti0.15)96Nb4,4,747,789,1188
0.459299105,0.570190353,0.350152749,0.523622983,0.594178659,0.455817987,0.352873093,0.428541624,0.509306173,0.437012285,0.493660225,0.286597001,0.225599166,0.507640095,0.345182059,0.485483871,0.432224996,0.338794275,0.28810759,0.38,0.437959202,0.585411765,0.28569992,0.2,0.2,0.32,0.68,0.576403578,0.484227609,0.756474924,0.4,1,(Cu0.6Hf0.25Ti0.15)98Nb2,4,746,792,1184
0.395742912,0.377871731,0.368319908,0.34242351,0.487560764,0.396776004,0.334100872,0.408323523,0.384892334,0.403286934,0.458483964,0.269786461,0.237161035,0.47484964,0.408542852,0.485483871,0.454979375,0.351845825,0.281760977,0.32,0.474004972,0.626176471,0.306309551,0.6,0.218287037,0.2,0.8,0.496252799,0.467333307,0.72061882,0.4,1,(Cu50Zr43Al7)98.5Si1.5,4,737,798,1243
0.394941866,0.377871731,0.368319908,0.344656412,0.487560764,0.396776004,0.336908181,0.408353767,0.384892334,0.403286934,0.457802714,0.269786461,0.240974625,0.475667246,0.409239686,0.485483871,0.454710243,0.351845825,0.28147586,0.32,0.47456535,0.627058824,0.306815588,0.6,0.220117221,0.2,0.8,0.492632718,0.471992827,0.717260275,0.4,1,(Cu50Zr43Al7)98Si2,3,740,800,1256
0.397345005,0.377871731,0.368319908,0.337873619,0.487560764,0.396776004,0.328343814,0.408263033,0.384892334,0.403286934,0.459841836,0.269786461,0.228007598,0.47321443,0.407093225,0.485483871,0.455500818,0.351845825,0.282331291,0.32,0.472873118,0.624411765,0.305304502,0.6,0.214652075,0.2,0.8,0.503627056,0.456204295,0.727382952,0.4,1,(Cu50Zr43Al7)99.5Si0.5,10,719,791,1214
0.396543959,0.377871731,0.368319908,0.340162972,0.487560764,0.396776004,0.331247071,0.408293278,0.384892334,0.403286934,0.459163667,0.269786461,0.232902185,0.474032035,0.407827453,0.485483871,0.455242904,0.351845825,0.282046119,0.32,0.473440884,0.625294118,0.305805861,0.6,0.216465342,0.2,0.8,0.499917578,0.462161317,0.723980229,0.4,1,(Cu50Zr43Al7)99Si1,12,720,797,1226
0.404465954,0.569163179,0.28655999,0.347501247,0.508308849,0.383339285,0.32545122,0.413752816,0.384892334,0.403286934,0.457533715,0.8,0.263314262,0.464598169,0.407998697,0.485483871,0.46181221,0.306082262,0.279984797,0.32,0.482866565,0.637647059,0.313368984,0.4,0.213368984,0.2,0.8,0.505214809,0.463329944,0.726363659,0.4,1,(Cu50Zr50)92Al7Gd1,10,698,771,1139
0.366916437,0.429932749,0.238637373,0.399050706,0.500888001,0.408559914,0.370561222,0.403705988,0.509306173,0.330906223,0.41425022,0.269786461,0.330210411,0.532719074,0.448612171,0.485483871,0.426053341,0.338794275,0.289272017,0.26,0.4795231,0.609411765,0.299052531,0.2,0.2,0.2,0.8,0.520502933,0.518794298,0.717151914,0.4,1,(Cu60Zr30Ti10)90Be10,5,720,762,1130
0.390157437,0.317362081,0.519047747,0.308341889,0.495676233,0.329010866,0.307097625,0.406260111,0.509306173,0.330906223,0.421424899,0.322944116,0.222630574,0.496848472,0.375187215,0.485483871,0.440594331,0.307695634,0.289416412,0.32,0.442469379,0.592470588,0.287757142,0.2,0.2,0.26,0.74,0.543304868,0.472667592,0.738498543,0.4,1,(Cu60Zr30Ti10)98Y2,5,707,757,1122
0.390557211,0.396994903,0.439062508,0.313414277,0.594178659,0.324358517,0.303458763,0.403115779,0.259279221,0.476365352,0.435679734,0.349386642,0.222409931,0.500414444,0.368105199,0.514516129,0.433687977,0.296048291,0.289770984,0.38,0.438241965,0.590352941,0.286478415,0.6,0.203343065,0.2,0.8,0.542805249,0.462842968,0.744155931,0.4,1,(Cu60Zr30Ti10)99Sn1,5,730,776,1155
0.399807737,0.377871731,0.368319908,0.340592968,0.594178659,0.383339285,0.330928712,0.412335734,0.384892334,0.403286934,0.462679564,0.269786461,0.222393082,0.464334571,0.40897094,0.485483871,0.458199464,0.351845825,0.279669777,0.32,0.482866565,0.637647059,0.313368984,0.4,0.215278839,0.2,0.8,0.502577713,0.454372084,0.72925455,0.3,1,(Cu50Zr50)92Al8,5,701,783,1155
0.331590461,0.620882906,0.218376825,0.565945765,0.280988593,0.382696526,0.394516734,0.46792107,0.588880595,0.390717971,0.344889225,0.431076783,0.516884978,0.58062828,0.383555918,0.553225806,0.359387231,0.270431067,0.333424391,0.32,0.398227452,0.785882353,0.369797474,0.6,0.261440437,0.2,0.56,0.505771374,0.494418571,0.633847946,0.5,1,(Fe0.68Tb0.07B0.2Si0.05)96Nb4,2,959,1019,1438
0.328051733,0.620882906,0.218376825,0.555367362,0.280988593,0.382696526,0.394480177,0.468300999,0.588880595,0.390717971,0.344043474,0.431076783,0.515748328,0.583774488,0.373394788,0.553225806,0.350666092,0.270431067,0.334707362,0.32,0.395019928,0.785882353,0.368379447,0.6,0.260982496,0.2,0.56,0.50718553,0.48769676,0.646379741,0.5,1,(Fe0.69Tb0.06B0.2Si0.05)96Nb4,3,952,1012,1411
0.324513006,0.620882906,0.218376825,0.543129117,0.280988593,0.382696526,0.394443428,0.468680929,0.588880595,0.390717971,0.343190487,0.431076783,0.514586019,0.586920696,0.362490278,0.553225806,0.3413632,0.270431067,0.335938834,0.32,0.391753269,0.785882353,0.366982401,0.6,0.260531331,0.2,0.56,0.508611848,0.480455866,0.658837049,0.5,1,(Fe0.70Tb0.05B0.2Si0.05)96Nb4,3.5,935,995,1396
0.320974279,0.620882906,0.218376825,0.528915311,0.280988593,0.382696526,0.394406487,0.469060859,0.588880595,0.390717971,0.342330153,0.431076783,0.513397572,0.590066904,0.350683936,0.553225806,0.331358354,0.270431067,0.337108754,0.32,0.388425728,0.785882353,0.365605875,0.6,0.260086792,0.2,0.56,0.510050327,0.472599737,0.671192817,0.5,1,(Fe0.71Tb0.04B0.2Si0.05)96Nb4,3.5,869,969,1397
0.317435551,0.620882906,0.218376825,0.512306822,0.280988593,0.382696526,0.394369354,0.469440789,0.588880595,0.390717971,0.341462359,0.431076783,0.512182492,0.593213112,0.337747424,0.553225806,0.320481135,0.270431067,0.338205192,0.32,0.385035298,0.785882353,0.36424942,0.6,0.259648735,0.2,0.56,0.511500969,0.463982538,0.683423436,0.5,1,(Fe0.72Tb0.03B0.2Si0.05)96Nb4,3,860,940,1422
0.313896824,0.620882906,0.218376825,0.492724506,0.280988593,0.382696526,0.394332028,0.469820718,0.588880595,0.390717971,0.340586988,0.431076783,0.510940268,0.59635932,0.323329887,0.553225806,0.308475569,0.270431067,0.339213939,0.32,0.381579686,0.785882353,0.3629126,0.6,0.259217019,0.2,0.56,0.512963772,0.454356253,0.695516528,0.5,1,(Fe0.73Tb0.02B0.2Si0.05)96Nb4,2.5,844,914,1440
0.310358096,0.620882906,0.218376825,0.469323307,0.280988593,0.382696526,0.394294509,0.470200648,0.588880595,0.390717971,0.339703917,0.431076783,0.509670373,0.599505528,0.306839558,0.553225806,0.294924409,0.270431067,0.340117996,0.32,0.378056282,0.785882353,0.361594992,0.6,0.258791508,0.2,0.56,0.514438738,0.443198031,0.707501072,0.5,1,(Fe0.74Tb0.01B0.2Si0.05)96Nb4,1,836,882,1459
0.309784471,0.429597252,0.250199478,0.421512341,0.402471483,0.382696526,0.395945485,0.463670867,0.605887436,0.380823837,0.335992654,0.257973648,0.472098025,0.601525335,0.28508265,0.553225806,0.272932631,0.278263197,0.337886082,0.32,0.366834599,0.785882353,0.359015778,0.6,0.267618332,0.2,0.56,0.507581466,0.44035765,0.725311752,0.4,1,(Fe0.75B0.15Si0.10)96Nb4,1.5,835,885,1369
0.306452325,0.429597252,0.250199478,0.414230501,0.402471483,0.382696526,0.398045466,0.459884182,0.605887436,0.380823837,0.323018011,0.257973648,0.474965464,0.605473364,0.268228403,0.553225806,0.266816492,0.278263197,0.338398452,0.32,0.366264548,0.792941176,0.359862495,0.6,0.268652176,0.2,0.56,0.513292727,0.423924906,0.732444853,0.4,1,(Fe0.75B0.15Si0.10)98Nb2,1,812,870,1425
0.304786252,0.429597252,0.250199478,0.410001674,0.402471483,0.382696526,0.399085174,0.457990839,0.605887436,0.380823837,0.315470041,0.257973648,0.476388261,0.607447379,0.257758796,0.553225806,0.263460423,0.278263197,0.338646108,0.32,0.365960398,0.796470588,0.360282415,0.6,0.269164898,0.2,0.56,0.516279927,0.413602908,0.736258299,0.4,1,(Fe0.75B0.15Si0.10)99Nb1,0.5,815,858,1455
0.304726106,0.424724138,0.251611877,0.409527273,0.340961159,0.370453502,0.399141851,0.456638296,0.605887436,0.312417838,0.307119244,0.269786461,0.476503378,0.607246465,0.260219052,0.553225806,0.273944296,0.278263197,0.337475207,0.32,0.36716253,0.8,0.361456924,0.6,0.26926629,0.2,0.56,0.513645249,0.413602908,0.733196741,0.4,1,(Fe0.75B0.15Si0.10)99Zr1,0.75,867,919,1469
0.306819369,0.429597252,0.250199478,0.440770231,0.402471483,0.382696526,0.394256797,0.470580578,0.605887436,0.380823837,0.33881302,0.257973648,0.508372261,0.602651736,0.287118285,0.553225806,0.279056362,0.278263197,0.340896923,0.32,0.374462119,0.785882353,0.360296184,0.6,0.258372068,0.2,0.56,0.515925865,0.42804609,0.719801671,0.4,1,(Fe0.75B0.2Si0.05)96Nb4,1.5,835,880,1475
0.333290396,0.631225959,0.217393056,0.580358502,0.283996741,0.425608325,0.388876646,0.474140157,0.603834886,0.406923881,0.349474262,0.376101772,0.534064766,0.583120186,0.374550323,0.611290323,0.363867067,0.271604819,0.334926094,0.32,0.397779418,0.786870588,0.368075423,0.4,0.247118032,0.2,0.56,0.533912838,0.45300947,0.672420712,0.4,1,(Fe72Mo4B24)93Dy7,2,880,957,1406
0.329147434,0.631225959,0.217393056,0.57120384,0.283996741,0.425608325,0.389931754,0.474800164,0.603834886,0.406923881,0.349262616,0.376101772,0.535178896,0.586377169,0.36432717,0.611290323,0.35507839,0.271604819,0.336055414,0.32,0.395193913,0.786729412,0.366957719,0.4,0.247351983,0.2,0.56,0.534494095,0.44718641,0.680244287,0.4,1,(Fe72Mo4B24)94Dy6,3,854,945,1400
0.325004472,0.631225959,0.217393056,0.560308702,0.283996741,0.425608325,0.390980149,0.47546017,0.603834886,0.406923881,0.349035842,0.376101772,0.536264675,0.589634153,0.353291056,0.611290323,0.345693879,0.271604819,0.337163305,0.32,0.392573214,0.786588235,0.365852742,0.4,0.247583271,0.2,0.56,0.535113372,0.440834093,0.688239552,0.4,1,(Fe72Mo4B24)95Dy5,2,853,942,1401
0.312289119,0.429597252,0.250199478,0.449679142,0.272165813,0.382696526,0.395903276,0.470408357,0.605887436,0.380823837,0.337600962,0.322944116,0.509113233,0.591722045,0.334791788,0.553225806,0.331448493,0.278263197,0.335286923,0.32,0.386898745,0.786447059,0.364760276,0.6,0.255780596,0.2,0.56,0.517029218,0.464703422,0.675288508,0.5,1,(Fe72Nb4B20Si4)96Y4,3,905,933,1424
0.310798136,0.429597252,0.250199478,0.448504174,0.272165813,0.382696526,0.395442428,0.470739317,0.605887436,0.380823837,0.337977915,0.322944116,0.51037957,0.594501401,0.324841053,0.553225806,0.320746701,0.278263197,0.336728155,0.32,0.384163507,0.786305882,0.36368011,0.6,0.256044373,0.2,0.56,0.517092043,0.457260899,0.685815652,0.5,1,(Fe72Nb4B20Si4)97Y3,4,859,915,1416
0.309307152,0.429597252,0.250199478,0.447159669,0.272165813,0.382696526,0.394967231,0.471070277,0.605887436,0.380823837,0.338347967,0.322944116,0.51162952,0.597280757,0.31388527,0.553225806,0.30892721,0.278263197,0.338184686,0.32,0.381388239,0.786164706,0.362612036,0.6,0.256305197,0.2,0.56,0.517183873,0.448777882,0.6966142,0.5,1,(Fe72Nb4B20Si4)98Y2,2,855,903,1416
0.307816169,0.429597252,0.250199478,0.445634829,0.272165813,0.382696526,0.394477877,0.471401236,0.605887436,0.380823837,0.338711203,0.322944116,0.512863112,0.600060113,0.301604101,0.553225806,0.295586814,0.278263197,0.339656958,0.32,0.378571564,0.786023529,0.361555853,0.6,0.256563117,0.2,0.56,0.517304707,0.438709485,0.70771119,0.5,1,(Fe72Nb4B20Si4)99Y1,2,855,881,1419
0.309683252,0.429597252,0.250199478,0.460525384,0.402471483,0.393011274,0.391892626,0.479076373,0.629638369,0.367006166,0.349819557,0.257973648,0.533526103,0.598963608,0.302227428,0.553225806,0.2878932,0.278263197,0.332732818,0.32,0.385974448,0.778823529,0.356245663,0.4,0.246041745,0.2,0.62,0.519253314,0.510487719,0.687462299,0.4,1,(Fe80Co20)71Nb6B23,2,809,864,1475
0.308306205,0.64637636,0.220405415,0.417327922,0.21781749,0.424598276,0.421713007,0.4664422,0.204232768,0.797537486,0.636390749,0.345661063,0.501222216,0.701981212,0.558535496,0.8,0.39854151,0.200231885,0.5814617,0.32,0.330848778,0.8,0.355611451,0.8,0.315430415,0.2,0.56,0.453022001,0.434956215,0.663894183,0.5,1,(Fe81.5Si3.8C14Tm0.7)90.9P9.1,1,717,767,1318
0.309277143,0.64637636,0.220405415,0.416325089,0.21781749,0.424598276,0.416046387,0.472102659,0.204232768,0.797537486,0.620008622,0.345661063,0.503803869,0.696980254,0.556001542,0.8,0.399132402,0.200231885,0.612918875,0.32,0.329601356,0.8,0.35478797,0.8,0.307405791,0.2,0.56,0.458089325,0.427118459,0.670365575,0.5,1,(Fe81.5Si3.8C14Tm0.7)92.37P7.63,1,687,752,1284
0.314152912,0.429597252,0.250199478,0.440849454,0.402471483,0.401122277,0.405470423,0.457585729,0.605887436,0.380823837,0.36029246,0.302044525,0.519676516,0.572215762,0.304093982,0.553225806,0.26483037,0.272904428,0.345209243,0.32,0.405103784,0.785882353,0.328430238,0.6,0.248081204,0.2,0.68,0.509338182,0.42804609,0.714841927,0.4,1,(Ni0.75B0.2Si0.05)96Nb4,0.5,770,795,1446
0.348158527,0.317362081,0.519047747,0.316563126,0.594178659,0.32870479,0.361930579,0.422294006,0.509306173,0.330906223,0.375663987,0.302044525,0.221228847,0.483948222,0.353741288,0.490322581,0.38794279,0.325880114,0.276967374,0.38,0.472528577,0.666588235,0.321729302,0.2,0.2,0.32,0.68,0.562942023,0.522816131,0.760876864,0.4,1,(Ti0.45Cu0.378Zr0.10Ni0.072),1,641,680,1167
0.360988954,0.396994903,0.439062508,0.366565348,0.594178659,0.32870479,0.361089967,0.406390759,0.259279221,0.476365352,0.454509592,0.349386642,0.232282983,0.485274174,0.349267101,0.514516129,0.389905399,0.287019147,0.278075993,0.38,0.477850929,0.674592941,0.327579955,0.6,0.223738397,0.2,0.8,0.558483326,0.569820538,0.755088949,0.5,1,(Ti0.45Cu0.378Zr0.10Ni0.072)94Sn6,1,683,739,1169
0.356712145,0.396994903,0.439062508,0.353655271,0.594178659,0.32870479,0.361409741,0.411691842,0.259279221,0.476365352,0.430547318,0.349386642,0.229220262,0.48483219,0.350776513,0.514516129,0.389397425,0.287019147,0.277905998,0.38,0.476137664,0.671924706,0.325595213,0.6,0.21568552,0.2,0.8,0.559835592,0.559095446,0.756745324,0.5,1,(Ti0.45Cu0.378Zr0.10Ni0.072)96Sn4,1,666,715,1156
0.352435336,0.396994903,0.439062508,0.337478038,0.594178659,0.32870479,0.36168957,0.416992924,0.259279221,0.476365352,0.404572836,0.349386642,0.225620163,0.484390206,0.352267737,0.514516129,0.388744664,0.287019147,0.27754655,0.38,0.474362797,0.669256471,0.323645298,0.6,0.20777395,0.2,0.8,0.561321824,0.545136406,0.758597158,0.5,1,(Ti0.45Cu0.378Zr0.10Ni0.072)98Sn2,2,650,692,1167
0.39907212,0.426098754,0.338271233,0.399994561,0.587515041,0.415783298,0.381784121,0.425911317,0.384892334,0.403286934,0.476264919,0.269786461,0.221422955,0.428596411,0.43056085,0.5,0.44339803,0.351845825,0.25764291,0.32,0.4896598,0.758882353,0.389748915,0.4,0.245622154,0.2,0.8,0.431329181,0.567596538,0.70349819,0.5,1,(Zr0.55Al0.20Co0.20Cu0.05)93Ag7,14,753,806,1222
0.396401915,0.426098754,0.338271233,0.400369567,0.587515041,0.415783298,0.381039293,0.428276158,0.384892334,0.403286934,0.473719652,0.269786461,0.221532667,0.426128872,0.43057381,0.5,0.441046311,0.351845825,0.257023454,0.32,0.487079336,0.765588235,0.396433791,0.4,0.247605128,0.2,0.8,0.425544767,0.5578854,0.701887963,0.5,1,(Zr0.55Al0.20Co0.20Cu0.05)95Ag5,16,747,806,1220
0.39373171,0.426098754,0.338271233,0.400555875,0.587515041,0.415783298,0.380019707,0.430640998,0.384892334,0.403286934,0.471065298,0.269786461,0.221635895,0.423661334,0.430458714,0.5,0.438340779,0.351845825,0.256387537,0.32,0.483556849,0.772294118,0.403412398,0.4,0.249675233,0.2,0.8,0.419711219,0.545603734,0.700920051,0.5,1,(Zr0.55Al0.20Co0.20Cu0.05)97Ag3,16,740,805,1246
0.391061505,0.426098754,0.338271233,0.400541778,0.587515041,0.415783298,0.37870259,0.433005839,0.384892334,0.403286934,0.468303182,0.269786461,0.221732714,0.421193795,0.430213641,0.5,0.435259026,0.351845825,0.255735506,0.32,0.47893729,0.779,0.41070453,0.4,0.251838341,0.2,0.8,0.413828536,0.528873823,0.701098733,0.5,1,(Zr0.55Al0.20Co0.20Cu0.05)99Ag1,10,739,813,1275
0.411651486,0.377871731,0.368319908,0.348765929,0.587515041,0.383339285,0.333641899,0.442222973,0.384892334,0.403286934,0.440434293,0.269786461,0.221478891,0.432080732,0.401932993,0.485483871,0.449056715,0.347664067,0.263584305,0.32,0.501082956,0.718823529,0.371875498,0.4,0.223881548,0.2,0.8,0.498431818,0.483493382,0.73341818,0.4,1,(Zr0.62Cu0.23Fe0.05Al0.10),3,651,751,1186
0.419462448,0.426098754,0.338271233,0.350032164,0.587515041,0.415783298,0.340268429,0.433383601,0.384892334,0.403286934,0.45278346,0.269786461,0.221022697,0.439868667,0.402845107,0.5,0.45798164,0.347664067,0.265505933,0.32,0.500169079,0.6998,0.35466215,0.4,0.220857224,0.2,0.8,0.508017076,0.537768823,0.731904543,0.5,1,(Zr0.62Cu0.23Fe0.05Al0.10)93Ag7,4,664,751,1191
0.417230744,0.426098754,0.338271233,0.349871833,0.587515041,0.415783298,0.338749427,0.435909136,0.384892334,0.403286934,0.449419225,0.269786461,0.221159725,0.437643543,0.40273166,0.5,0.455877117,0.347664067,0.264975065,0.32,0.500942064,0.705235294,0.359362518,0.4,0.221683062,0.2,0.8,0.506932535,0.527416229,0.732016472,0.5,1,(Zr0.62Cu0.23Fe0.05Al0.10)95Ag5,5,663,747,1189
0.414999041,0.426098754,0.338271233,0.349554664,0.587515041,0.415783298,0.336944242,0.43843467,0.384892334,0.403286934,0.445924023,0.269786461,0.221291362,0.435418418,0.402501407,0.5,0.453426725,0.347664067,0.264429407,0.32,0.501327453,0.710670588,0.364232361,0.4,0.222538676,0.2,0.8,0.505927308,0.514493106,0.732579375,0.5,1,(Zr0.62Cu0.23Fe0.05Al0.10)97Ag3,10,658,743,1181
0.412767338,0.426098754,0.338271233,0.349072131,0.587515041,0.415783298,0.334826916,0.440960205,0.384892334,0.403286934,0.442297292,0.269786461,0.221417691,0.433193294,0.402152537,0.5,0.450609822,0.347664067,0.263869475,0.32,0.501282275,0.716105882,0.369281012,0.4,0.223425706,0.2,0.8,0.505001395,0.497121739,0.733889423,0.5,1,(Zr0.62Cu0.23Fe0.05Al0.10)99Ag1,4,656,753,1175
0.311589923,0.429597252,0.250199478,0.441251567,0.402471483,0.398979748,0.40290465,0.466541215,0.605887436,0.380823837,0.345529769,0.257973648,0.506393923,0.601124151,0.287704326,0.553225806,0.274410373,0.278263197,0.312789099,0.32,0.387770743,0.785882353,0.349390554,0.6,0.254850178,0.2,0.62,0.512049267,0.572056161,0.682347664,0.5,1,[(Co0.6Fe0.4)0.75B0.2Si0.05]96Nb4,4,823,865,1418
0.312385016,0.429597252,0.250199478,0.441206998,0.402471483,0.398979748,0.403611479,0.465867988,0.605887436,0.380823837,0.346584406,0.257973648,0.506041614,0.600869553,0.287792706,0.553225806,0.273230284,0.278263197,0.308495508,0.32,0.388962917,0.785882353,0.347699618,0.6,0.254304103,0.2,0.62,0.51220129,0.558757957,0.68574928,0.5,1,[(Co0.7Fe0.3)0.75B0.2Si0.05]96Nb4,3.5,820,860,1430
0.313180108,0.429597252,0.250199478,0.441129324,0.402471483,0.398979748,0.404143755,0.465194761,0.605887436,0.380823837,0.347621243,0.257973648,0.505682707,0.600614956,0.287878445,0.553225806,0.27192463,0.278263197,0.304282308,0.32,0.389919763,0.785882353,0.346042019,0.6,0.253768794,0.2,0.62,0.512581349,0.535121483,0.691848661,0.5,1,[(Co0.8Fe0.2)0.75B0.2Si0.05]96Nb4,2.5,813,853,1445
0.313975201,0.429597252,0.250199478,0.441019414,0.402471483,0.398979748,0.404511875,0.464521534,0.605887436,0.380823837,0.348640511,0.257973648,0.505317143,0.600360358,0.287961549,0.553225806,0.270487869,0.278263197,0.300138714,0.32,0.390657387,0.785882353,0.344416782,0.6,0.253243936,0.2,0.62,0.513189443,0.497606878,0.701463912,0.5,1,[(Co0.9Fe0.1)0.75B0.2Si0.05]96Nb4,2,803,843,1457
0.310794831,0.429597252,0.250199478,0.441262125,0.402471483,0.398979748,0.402011782,0.467214442,0.605887436,0.380823837,0.34445708,0.257973648,0.506739689,0.601378748,0.287613301,0.553225806,0.275469457,0.278263197,0.31717415,0.32,0.386325092,0.785882353,0.351115842,0.6,0.255407347,0.2,0.62,0.512125279,0.57636473,0.681335318,0.5,1,[(Fe0.5Co0.5)0.75B0.2Si0.05]96Nb4,5,820,870,1397
0.332884368,0.631225959,0.217393056,0.564901586,0.283996741,0.425608325,0.395621355,0.471635996,0.603834886,0.406923881,0.354771851,0.376101772,0.533913214,0.585180561,0.364261947,0.611290323,0.353171101,0.271604819,0.316338787,0.32,0.407157614,0.786729412,0.357679233,0.4,0.245007661,0.2,0.62,0.525562717,0.586605931,0.616250011,0.5,1,[(Fe0.5Co0.5)72Mo4B24]94Dy6,2,831,917,1365
0.309999739,0.429597252,0.250199478,0.441237728,0.402471483,0.398979748,0.400920152,0.467887669,0.605887436,0.380823837,0.343366078,0.257973648,0.507078966,0.601633346,0.287519621,0.553225806,0.276411257,0.278263197,0.32166216,0.32,0.38460541,0.785882353,0.352876542,0.6,0.255975951,0.2,0.62,0.512429326,0.572056161,0.68262185,0.5,1,[(Fe0.6Co0.4)0.75B0.2Si0.05]96Nb4,4,825,875,1407
0.332136981,0.631225959,0.217393056,0.566170643,0.283996741,0.425608325,0.394851011,0.47226883,0.603834886,0.406923881,0.353700329,0.376101772,0.534176472,0.585419883,0.36427757,0.611290323,0.35364965,0.271604819,0.320120171,0.32,0.405358441,0.786729412,0.359460697,0.4,0.245457769,0.2,0.62,0.526946009,0.582555877,0.619729365,0.5,1,[(Fe0.6Co0.4)72Mo4B24]94Dy6,2,847,927,1365
0.309204646,0.429597252,0.250199478,0.441177391,0.402471483,0.398979748,0.399615614,0.468560896,0.605887436,0.380823837,0.342256478,0.257973648,0.507411809,0.601887943,0.287423288,0.553225806,0.27723877,0.278263197,0.326265195,0.32,0.382588288,0.785882353,0.354673754,0.6,0.256556347,0.2,0.62,0.512961408,0.558757957,0.686278956,0.5,1,[(Fe0.7Co0.3)0.75B0.2Si0.05]96Nb4,3.5,828,878,1413
0.331389594,0.631225959,0.217393056,0.56743547,0.283996741,0.425608325,0.393908787,0.472901663,0.603834886,0.406923881,0.352613873,0.376101772,0.534434633,0.585659204,0.364291902,0.611290323,0.354079799,0.271604819,0.323975297,0.32,0.403287388,0.786729412,0.361278153,0.4,0.245916972,0.2,0.62,0.528530792,0.570055565,0.626753708,0.5,1,[(Fe0.7Co0.3)72Mo4B24]94Dy6,2,845,929,1367
0.308409554,0.429597252,0.250199478,0.441080087,0.402471483,0.398979748,0.398082381,0.469234124,0.605887436,0.380823837,0.341127983,0.257973648,0.507738271,0.602142541,0.28732429,0.553225806,0.277954355,0.278263197,0.330996045,0.32,0.38024689,0.785882353,0.356508625,0.6,0.257148905,0.2,0.62,0.513721525,0.535121483,0.692593329,0.5,1,[(Fe0.8Co0.2)0.75B0.2Si0.05]96Nb4,2.5,830,880,1431
0.330642208,0.631225959,0.217393056,0.568695995,0.283996741,0.425608325,0.392783407,0.473534497,0.603834886,0.406923881,0.351512262,0.376101772,0.534687733,0.585898526,0.364304944,0.611290323,0.354461428,0.271604819,0.327911225,0.32,0.400921252,0.786729412,0.363132702,0.4,0.246385546,0.2,0.62,0.530317068,0.547837279,0.637653518,0.5,1,[(Fe0.8Co0.2)72Mo4B24]94Dy6,3,852,944,1370
0.307614461,0.429597252,0.250199478,0.44094474,0.402471483,0.398979748,0.396302755,0.469907351,0.605887436,0.380823837,0.339980277,0.257973648,0.508058404,0.602397138,0.287222624,0.553225806,0.278559798,0.278263197,0.335868381,0.32,0.377550211,0.785882353,0.358382353,0.6,0.257754011,0.2,0.62,0.514709677,0.497606878,0.70235132,0.5,1,[(Fe0.9Co0.1)0.75B0.2Si0.05]96Nb4,2,832,877,1460
0.329894821,0.631225959,0.217393056,0.569952144,0.283996741,0.425608325,0.391462367,0.47416733,0.603834886,0.406923881,0.350395259,0.376101772,0.534935809,0.586137848,0.364316701,0.611290323,0.354794365,0.271604819,0.331935341,0.32,0.398233566,0.786729412,0.365025493,0.4,0.246863783,0.2,0.62,0.532304836,0.512573551,0.653473735,0.5,1,[(Fe0.9Co0.1)72Mo4B24]94Dy6,2,860,945,1385
0.311219495,0.429597252,0.250199478,0.44117335,0.402471483,0.401122277,0.403691567,0.462783668,0.605887436,0.380823837,0.352492125,0.302044525,0.515970684,0.584390151,0.301543885,0.553225806,0.274163374,0.272904428,0.343471253,0.32,0.403806927,0.785882353,0.339726027,0.6,0.251729093,0.2,0.68,0.506500411,0.572056161,0.676376872,0.5,1,[(Ni0.6Fe0.4)0.75B0.2Si0.05]96Nb4,3,745,795,1348
0.311952849,0.429597252,0.250199478,0.441134236,0.402471483,0.401122277,0.404420767,0.461484183,0.605887436,0.380823837,0.354535061,0.302044525,0.51699281,0.581346554,0.302676169,0.553225806,0.272338672,0.272904428,0.343904088,0.32,0.405086612,0.785882353,0.336744383,0.6,0.250766193,0.2,0.68,0.506525748,0.558757957,0.679595172,0.5,1,[(Ni0.7Fe0.3)0.75B0.2Si0.05]96Nb4,2.5,750,795,1356
0.312686204,0.429597252,0.250199478,0.441066759,0.402471483,0.401122277,0.40495218,0.460184699,0.605887436,0.380823837,0.356515195,0.302044525,0.517950069,0.578302957,0.303477202,0.553225806,0.270192768,0.272904428,0.344338026,0.32,0.405680901,0.785882353,0.333871712,0.6,0.249838486,0.2,0.68,0.507007155,0.535121483,0.68587942,0.5,1,[(Ni0.8Fe0.2)0.75B0.2Si0.05]96Nb4,2,755,795,1381
0.313419558,0.429597252,0.250199478,0.440971611,0.402471483,0.401122277,0.405298306,0.458885214,0.605887436,0.380823837,0.358433918,0.302044525,0.518844111,0.575259359,0.30394991,0.553225806,0.267701143,0.272904428,0.344773075,0.32,0.405665706,0.785882353,0.331102148,0.6,0.248944077,0.2,0.68,0.507944633,0.497606878,0.696095585,0.5,1,[(Ni0.9Fe0.1)0.75B0.2Si0.05]96Nb4,1,762,795,1408
0.310537328,0.429597252,0.250199478,0.435449155,0.402471483,0.398979748,0.396304669,0.470031558,0.605887436,0.380823837,0.341818507,0.257973648,0.500470254,0.594093814,0.311080887,0.553225806,0.28286582,0.278263197,0.323371407,0.32,0.38264377,0.772329412,0.350470748,0.6,0.254049996,0.2,0.62,0.514803324,0.606365875,0.678499829,0.6,1,{[(Fe0.6Co0.4)0.75B0.2Si0.05]0.96Nb0.04}96Cr4,3,833,874,1481
0.31040293,0.429597252,0.250199478,0.436903509,0.402471483,0.398979748,0.397464729,0.469495586,0.605887436,0.380823837,0.342220996,0.257973648,0.502132864,0.595978697,0.305813065,0.553225806,0.281346459,0.278263197,0.322946078,0.32,0.383146567,0.775717647,0.351074821,0.6,0.254533586,0.2,0.62,0.514186617,0.600399002,0.678814556,0.6,1,{[(Fe0.6Co0.4)0.75B0.2Si0.05]0.96Nb0.04}97Cr3,3.5,831,874,1481
0.310268533,0.429597252,0.250199478,0.438352994,0.402471483,0.398979748,0.398620612,0.468959614,0.605887436,0.380823837,0.342613089,0.257973648,0.503788442,0.59786358,0.300177332,0.553225806,0.279766551,0.278263197,0.322519373,0.32,0.383641025,0.779105882,0.351677139,0.6,0.255015771,0.2,0.62,0.513585382,0.593391636,0.679428443,0.6,1,{[(Fe0.6Co0.4)0.75B0.2Si0.05]0.96Nb0.04}98Cr2,4,830,873,1469
0.310134136,0.429597252,0.250199478,0.439797703,0.402471483,0.398979748,0.399772395,0.468423642,0.605887436,0.380823837,0.342994785,0.257973648,0.505437104,0.599748463,0.294108965,0.553225806,0.278122745,0.278263197,0.322091373,0.32,0.384127267,0.782494118,0.35227771,0.6,0.255496557,0.2,0.62,0.512999618,0.58479889,0.680482451,0.6,1,{[(Fe0.6Co0.4)0.75B0.2Si0.05]0.96Nb0.04}99Cr1,4,827,871,1462
0.291014149,0.426098754,0.338271233,0.497738676,0.493130356,0.450186196,0.689054805,0.280652683,0.384892334,0.250913851,0.304545254,0.295638346,0.236321448,0.325578932,0.37580414,0.5,0.618435292,0.439358665,0.250105132,0.26,0.666124924,0.764705882,0.547940341,0.4,0.327840909,0.2,0.8,0.527272727,0.448868361,0.686456944,0.3,1,Ag10Al30Ca60,2,483,531,868
0.351093715,0.433853259,0.321935774,0.530811337,0.414559333,0.450186196,0.608246818,0.293229531,0.38186629,0.273629419,0.35679257,0.295638346,0.223140849,0.496184493,0.4122476,0.5,0.589426394,0.232315041,0.338464852,0.26,0.611967195,0.636941176,0.334507957,0.2,0.2,0.2,0.8,0.560865733,0.583766206,0.684374254,0.4,1,Ag30.8Mg23.1Ca30.7Cu15.4,3,413,432,803
0.344575607,0.433853259,0.321935774,0.545589764,0.414559333,0.450186196,0.653932265,0.289125425,0.38186629,0.273629419,0.345674902,0.295638346,0.222233416,0.476467974,0.434453919,0.5,0.614453085,0.232315041,0.33201563,0.26,0.653072758,0.664117647,0.362900274,0.2,0.2,0.2,0.8,0.547186943,0.564016412,0.679621161,0.4,1,Ag30.8Mg30.8Ca30.7Cu7.7,3,407,427,738
0.36299912,0.433853259,0.321935774,0.534537648,0.414559333,0.450186196,0.611063077,0.291104939,0.38186629,0.273629419,0.347876527,0.295638346,0.220646719,0.494339304,0.410355785,0.5,0.591196338,0.232315041,0.336832105,0.26,0.612506262,0.637294118,0.334835672,0.2,0.2,0.2,0.8,0.550662104,0.558300736,0.692004774,0.4,1,Ag38.4Mg30.8Ca23.1Cu7.7,4,387,420,833
0.356537413,0.433853259,0.321935774,0.549772091,0.50884456,0.450186196,0.6576619,0.287042583,0.38186629,0.252674325,0.333599696,0.295638346,0.218752724,0.474376385,0.432309367,0.5,0.616889536,0.250712204,0.330572396,0.26,0.653598699,0.664470588,0.363316449,0.2,0.2,0.2,0.8,0.534673314,0.506827234,0.697453177,0.3,1,Ag38.4Mg30.8Ca30.8,0.5,394,426,805
0.352250859,0.433853259,0.321935774,0.566051338,0.50884456,0.450186196,0.655138843,0.283869544,0.38186629,0.252674325,0.344741045,0.295638346,0.218246566,0.493102803,0.40954128,0.5,0.590599867,0.250712204,0.320474316,0.26,0.653598699,0.664470588,0.363316449,0.2,0.2,0.2,0.8,0.546989326,0.501195929,0.717502424,0.3,1,Ag38.4Mg38.4Ca23.2,1.5,391,425,796
0.358656164,0.433853259,0.321935774,0.550930829,0.414559333,0.450186196,0.608695023,0.287890149,0.38186629,0.273629419,0.360047807,0.295638346,0.219106225,0.513312122,0.377629444,0.5,0.561336606,0.232315041,0.325842326,0.26,0.612506262,0.637294118,0.334835672,0.2,0.2,0.2,0.8,0.565236782,0.544742769,0.722425251,0.4,1,Ag38.4Mg38.5Ca15.4Cu7.7,0.5,405,436,842
0.367640892,0.433853259,0.321935774,0.517734152,0.414559333,0.450186196,0.612894569,0.294387526,0.38186629,0.273629419,0.333711753,0.295638346,0.221369091,0.475355235,0.433701629,0.5,0.61917739,0.232315041,0.347360315,0.26,0.611967195,0.636941176,0.334507957,0.2,0.2,0.2,0.8,0.537545572,0.558148665,0.664742966,0.4,1,Ag38.5Mg23Ca30.8Cu7.7,3,384,416,854
0.390593374,0.433853259,0.321935774,0.485443708,0.414559333,0.450186196,0.571092758,0.299566125,0.38186629,0.273629419,0.31781863,0.295638346,0.220316663,0.474735297,0.432419381,0.5,0.616907986,0.232315041,0.361413294,0.26,0.570238068,0.609764706,0.311859583,0.2,0.2,0.2,0.8,0.530830652,0.540068581,0.657233287,0.4,1,Ag46.2Mg15.4Ca30.7Cu7.7,1,414,445,805
0.386250418,0.433853259,0.321935774,0.501661851,0.414559333,0.450186196,0.568873567,0.296351335,0.38186629,0.273629419,0.334818266,0.295638346,0.219877644,0.493708115,0.409181229,0.5,0.587572225,0.232315041,0.353109349,0.26,0.570238068,0.609764706,0.311859583,0.2,0.2,0.2,0.8,0.545445975,0.5477588,0.685460635,0.4,1,Ag46.2Mg23.1Ca23Cu7.7,3,398,430,825
0.384131667,0.433853259,0.321935774,0.501184494,0.50884456,0.450186196,0.617059362,0.295503769,0.38186629,0.252674325,0.306470715,0.295638346,0.216733976,0.454772377,0.446660093,0.5,0.647016773,0.250712204,0.352397493,0.26,0.611967195,0.636941176,0.334507957,0.2,0.2,0.2,0.8,0.513334604,0.482879402,0.672571703,0.3,1,Ag46.2Mg15.4Ca38.4,0.3,407,439,809
0.379788711,0.433853259,0.321935774,0.517331134,0.50884456,0.450186196,0.614715221,0.292288979,0.38186629,0.252674325,0.323126111,0.295638346,0.217403786,0.473745195,0.430990184,0.5,0.620557773,0.250712204,0.345570248,0.26,0.611967195,0.636941176,0.334507957,0.2,0.2,0.2,0.8,0.525863475,0.496370956,0.687474876,0.3,1,Ag46.2Mg23.1Ca30.7,1,399,426,765
0.402004809,0.433853259,0.321935774,0.467757854,0.414559333,0.450186196,0.550377997,0.302184152,0.38186629,0.273629419,0.307638615,0.295638346,0.219725138,0.474061353,0.432153506,0.5,0.614351163,0.232315041,0.366059049,0.26,0.549492792,0.596352941,0.302290737,0.2,0.2,0.2,0.8,0.528209831,0.525393801,0.656378804,0.4,1,Ag50Mg11.5Ca30.8Cu7.7,1.5,452,487,809
0.397661853,0.433853259,0.321935774,0.484017323,0.414559333,0.450186196,0.548210213,0.298969362,0.38186629,0.273629419,0.326602401,0.295638346,0.219452226,0.493034171,0.409129638,0.5,0.584359806,0.232315041,0.361246788,0.26,0.549492792,0.596352941,0.302290737,0.2,0.2,0.2,0.8,0.543577089,0.538440646,0.683842794,0.4,1,Ag50Mg19.2Ca23.1Cu7.7,1.5,426,466,797
0.40255518,0.433853259,0.321935774,0.481975465,0.50884456,0.450186196,0.572719928,0.297483283,0.38186629,0.252674325,0.307780222,0.295638346,0.215808082,0.472643707,0.430171801,0.5,0.618706274,0.250712204,0.35921307,0.26,0.570782518,0.610117647,0.312124312,0.2,0.2,0.2,0.8,0.519512669,0.474539909,0.68325292,0.3,1,Ag53.8Mg15.4Ca30.8,1,444,498,812
0.398212224,0.433853259,0.321935774,0.497923992,0.50884456,0.450186196,0.570523265,0.294268493,0.38186629,0.252674325,0.325065048,0.295638346,0.216025806,0.491616525,0.40749836,0.5,0.589414107,0.250712204,0.351307828,0.26,0.570782518,0.610117647,0.312124312,0.2,0.2,0.2,0.8,0.535130572,0.482315787,0.7054041,0.3,1,Ag53.8Mg23.1Ca23.1,1,451,488,887
0.409016886,0.433853259,0.321935774,0.465774947,0.414559333,0.450186196,0.527394646,0.301545639,0.38186629,0.273629419,0.317394261,0.295638346,0.21896924,0.492606627,0.408717598,0.5,0.579538079,0.232315041,0.368657562,0.26,0.528605524,0.582941176,0.293590517,0.2,0.2,0.2,0.8,0.542543233,0.526013411,0.684287181,0.4,1,Ag53.8Mg15.4Ca23.1Cu7.7,0.5,433,463,831
0.40467393,0.433853259,0.321935774,0.481885849,0.414559333,0.450186196,0.525262207,0.298330849,0.38186629,0.273629419,0.335074396,0.295638346,0.218051869,0.511579445,0.376418743,0.5,0.54662647,0.232315041,0.359123521,0.26,0.528605524,0.582941176,0.293590517,0.2,0.2,0.2,0.8,0.560247588,0.526013411,0.717364614,0.4,1,Ag53.8Mg23.1Ca15.4Cu7.7,0.5,407,463,877
0.413359842,0.433853259,0.321935774,0.449363208,0.414559333,0.450186196,0.529525598,0.304760429,0.38186629,0.273629419,0.295969306,0.295638346,0.219079113,0.473633809,0.431631088,0.5,0.610235852,0.232315041,0.36551521,0.26,0.528605524,0.582941176,0.293590517,0.2,0.2,0.2,0.8,0.526403717,0.506263618,0.65863484,0.4,1,Ag53.8Mg7.7Ca30.8Cu7.7,0.3,428,488,843
0.421221108,0.433853259,0.321935774,0.459476501,0.50884456,0.450186196,0.527930982,0.299488843,0.38186629,0.252674325,0.30829627,0.295638346,0.214519676,0.490750187,0.406621351,0.5,0.580607134,0.250712204,0.36645059,0.26,0.528605524,0.582941176,0.293590517,0.2,0.2,0.2,0.8,0.533027185,0.45707761,0.70654819,0.3,1,Ag61.5Mg15.4Ca23.1,1,486,526,920
0.416878152,0.433853259,0.321935774,0.475401053,0.50884456,0.450186196,0.525819694,0.296274053,0.38186629,0.252674325,0.326257328,0.295638346,0.214201732,0.509723005,0.374743328,0.5,0.547712852,0.250712204,0.357336659,0.26,0.528605524,0.582941176,0.293590517,0.2,0.2,0.2,0.8,0.551774765,0.45707761,0.732447113,0.3,1,Ag61.5Mg23.1Ca15.4,0.5,440,485,919
0.265086765,0.229690826,0.616817248,0.288877731,0.493130356,0.228954752,0.344408368,0.276625828,0.384892334,0.230480758,0.294036671,0.295638346,0.238465971,0.301329163,0.223254897,0.34516129,0.565381647,0.439358665,0.24681769,0.26,0.31432166,0.8,0.710756538,0.4,0.396139477,0.2,0.2,0.547901466,0.371717455,0.729232933,0.2,1,Al33.6Ca66.4,1,528,540,873
0.424009009,0.684240517,0.263780515,0.384582618,0.594178659,0.663031169,0.372502005,0.413460301,0.384892334,0.403286934,0.468541334,0.272421627,0.222314306,0.463717365,0.426523805,0.79516129,0.485446868,0.351845825,0.273879317,0.32,0.487159495,0.644705882,0.317818182,0.4,0.215584416,0.2,0.8,0.491510264,0.539069779,0.719945163,0.5,1,Au2Zr48Cu34Al8Ag8,20,705,799,1153
0.566772885,0.681043553,0.267468724,0.549626319,0.558824461,0.676467888,0.488238138,0.353602495,0.473286856,0.276631777,0.307001375,0.272421627,0.309960194,0.690839553,0.396694509,0.79516129,0.420351301,0.375033074,0.265161094,0.38,0.36490525,0.517647059,0.257102273,0.6,0.256818182,0.2,0.8,0.527897361,0.535028993,0.734422579,0.4,1,Au46Ag5Cu29Si20,1,395,420,664
0.590096422,0.681043553,0.267468724,0.522995087,0.558824461,0.676467888,0.46433728,0.353037554,0.473286856,0.300667701,0.310975029,0.297955475,0.301911134,0.6976772,0.396189727,0.79516129,0.415693892,0.375033074,0.262326615,0.38,0.348288198,0.496470588,0.251456616,0.6,0.245195756,0.2,0.8,0.535442207,0.551926554,0.739548555,0.5,1,Au49Ag5.5Pd2.3Cu26.9Si16.3,5,401,459,644
0.433551117,0.684240517,0.263780515,0.410665681,0.594178659,0.663031169,0.398475796,0.413371407,0.384892334,0.403286934,0.468809146,0.272421627,0.222223161,0.468539287,0.445716091,0.79516129,0.505970617,0.351845825,0.273070274,0.32,0.487159495,0.644705882,0.317818182,0.4,0.215584416,0.2,0.8,0.478533724,0.553435545,0.714924192,0.5,1,Au4Zr48Cu32Al8Ag8,20,713,806,1153
0.443093226,0.684240517,0.263780515,0.429696014,0.594178659,0.663031169,0.418657075,0.413282514,0.384892334,0.403286934,0.469076749,0.272421627,0.222091957,0.473361209,0.462836035,0.79516129,0.524175352,0.351845825,0.272260449,0.32,0.487159495,0.644705882,0.317818182,0.4,0.215584416,0.2,0.8,0.465715543,0.56431947,0.710842495,0.5,1,Au6Zr48Cu30Al8Ag8,15,723,813,1159
0.595438677,0.681043553,0.267468724,0.526746034,0.564448669,0.676467888,0.46390819,0.354516601,0.503312727,0.283199436,0.306921905,0.297955475,0.302217195,0.706373054,0.390061445,0.79516129,0.414667514,0.375033074,0.263403254,0.38,0.349225348,0.497176471,0.251685456,0.6,0.245815516,0.2,0.8,0.532579274,0.504029982,0.74386983,0.4,1,Au52Pd2.3Cu29.2Si16.5,2,393,427,651
0.601787554,0.681043553,0.267468724,0.531511114,0.564448669,0.676467888,0.478533659,0.354538055,0.503312727,0.259163512,0.303437612,0.272421627,0.310722304,0.713743684,0.385709853,0.79516129,0.415324166,0.375033074,0.263425551,0.38,0.36490525,0.517647059,0.257102273,0.6,0.256818182,0.2,0.8,0.52534824,0.478387239,0.740585011,0.3,1,Au55Cu25Si20,0.5,348,383,654
0.304484726,0.305437148,0.425403329,0.394232037,0.414559333,0.417742182,0.602473921,0.3032034,0.38186629,0.273629419,0.369800832,0.295638346,0.230009142,0.486454336,0.442028319,0.485483871,0.606933387,0.232315041,0.351861678,0.26,0.61842962,0.641176471,0.338504884,0.2,0.2,0.2,0.8,0.590120968,0.499137921,0.699472822,0.3,1,Ca30Mg25Cu45,2.5,387,430,798
0.300288813,0.305437148,0.425403329,0.394160972,0.414559333,0.417742182,0.628863524,0.300565506,0.38186629,0.273629419,0.367726464,0.295638346,0.230796044,0.473491401,0.454403306,0.485483871,0.620943277,0.232315041,0.347105437,0.26,0.645151445,0.658823529,0.356818182,0.2,0.2,0.2,0.8,0.587866569,0.503130324,0.696358049,0.3,1,Ca35Mg25Cu40,3.5,386,429,748
0.2960929,0.305437148,0.425403329,0.392731631,0.414559333,0.417742182,0.654608383,0.297927613,0.38186629,0.273629419,0.364623607,0.295638346,0.231142544,0.460528467,0.463853881,0.485483871,0.630192706,0.232315041,0.342477754,0.26,0.6712742,0.676470588,0.378331862,0.2,0.2,0.2,0.8,0.587041789,0.503130324,0.69846432,0.3,1,Ca40Mg25Cu35,4,399,436,680
0.289076886,0.305437148,0.425403329,0.40133503,0.414559333,0.417742182,0.677084083,0.293202194,0.38186629,0.273629419,0.368905682,0.295638346,0.230303392,0.459885544,0.462894839,0.485483871,0.61982424,0.232315041,0.331755979,0.26,0.696137419,0.694117647,0.403965184,0.2,0.2,0.2,0.8,0.589956012,0.505618523,0.708856026,0.3,1,Ca40Mg30Cu30,0.5,395,430,694
